Repository: sp8rks/Ceramic_Rietveld_Refinement

# Ceramic_Rietveld_Refinement

Software, data, and tools to accompany my American Ceramic Society workshop **"Tools for Visualizing and Understanding the Structure of Crystalline Ceramics."**
Learn more about the course [here](https://ceramics.org/professional-resources/career-development/short-courses/tools-for-visualizing-understanding-structure-of-crystalline-ceramics/).

## What's in this repo

- **Slides** (PDF) from the workshop
- **Example files**: powder diffraction data, CIFs, and refinement inputs (see the `examples` folder)
- **Python tools** for plotting and visualizing refinement results

## Video companion

The videos are arranged as a suggested learning path. If you are new to diffraction, start with the concepts; if you just want to run a refinement, jump to step 2 and follow along with the Co3O4 files in `examples`.

### 1. Concepts: how XRD and Rietveld work

<table>
  <tr>
    <td align="center" width="33%">
      <b>XRD Optics</b><br>
      How the diffractometer shapes the beam and the pattern
    </td>
    <td align="center" width="33%">
      <b>Peak Broadening</b><br>
      Instrument, crystallite size, and strain contributions
    </td>
    <td align="center" width="33%">
      <b>Rietveld Refinement</b><br>
      What the method fits and why
    </td>
  </tr>
</table>

### 2. Hands-on: refine and visualize

<table>
  <tr>
    <td align="center" width="50%">
      <b>Click-by-Click Rietveld Tutorial</b><br>
      Follow along with the Co3O4 files in <code>examples</code>
    </td>
    <td align="center" width="50%">
      <b>Visualizing Structures in VESTA</b><br>
      Turn your refined CIF into a crystal structure figure
    </td>
  </tr>
</table>

### 3. Communicating results

<table>
  <tr>
    <td align="center" width="33%">
      <b>Figures Part I: Good vs. Bad</b><br>
      Fundamentals of clear figures for papers and talks
    </td>
    <td align="center" width="33%">
      <b>Figures Part II: Basic How-To</b><br>
      Building clean, publication-ready plots
    </td>
    <td align="center" width="33%">
      <b>Figures Part III: Advanced How-To</b><br>
      Advanced techniques for polished figures
    </td>
  </tr>
</table>

### 4. Scripted and AI-assisted refinement

A second track that refines the same data in Python with [rietx](https://rietx.org) and cross-checks the GSAS-II results. GSAS-II remains the main tool for the workshop. Install and usage notes, including how to use it with Claude Code, are in [`scripted refinement (rietx)`](scripted%20refinement%20%28rietx%29/).

<table>
  <tr>
    <td align="center" width="33%">
      <a href="scripted%20refinement%20%28rietx%29/01_LaB6_instrument_calibration.ipynb"><b>01. LaB6 Instrument Calibration</b></a><br>
      Calibrate the instrument on a standard and track down a negative-B misfit
    </td>
    <td align="center" width="33%">
      <a href="scripted%20refinement%20%28rietx%29/02_Al2O3_Si_quantitative_phase_analysis.ipynb"><b>02. Al2O3/Si Phase Analysis</b></a><br>
      Two codes agree on 96.8/3.2 wt%, the balance says 90/10: why?
    </td>
    <td align="center" width="33%">
      <a href="scripted%20refinement%20%28rietx%29/03_Co3O4_temperature_series.ipynb"><b>03. Co3O4 Temperature Series</b></a><br>
      Refine a heating and cooling cycle in one script
    </td>
  </tr>
</table>

File: HighTempCo3O4/I2-25C/phase.csv
"Phase Co O from C:\Users\tsparks.CME-314-01\Google Drive\teaching\6011 Characterization\GSAS XRD Refinement\HighTempCo3O4\I2-25C\demo.gpx"

"Space group:","F m -3 m"
"a","b","c","alpha","beta","gamma","volume"
4.266101,4.266101,4.266101,90.0000,90.0000,90.0000,77.641
"label","elem","mult","x","y","z","frac","Uiso","U11","U22","U33","U12","U13","U23"
"CO1","Co",4,0.000000,0.000000,0.000000,1.000,,0.0000,0.0000,0.0000,0.0000,0.0000,0.0000,
"O1","O",4,0.500000,0.500000,0.500000,1.000,,0.0000,0.0000,0.0000,0.0000,0.0000,0.0000,
"Phase Co3 O4 from C:\Users\tsparks.CME-314-01\Google Drive\teaching\6011 Characterization\GSAS XRD Refinement\HighTempCo3O4\I2-25C\demo.gpx"

"Space group:","F d -3 m"
"a","b","c","alpha","beta","gamma","volume"
8.088798,8.088798,8.088798,90.0000,90.0000,90.0000,529.239
"label","elem","mult","x","y","z","frac","Uiso","U11","U22","U33","U12","U13","U23"
"O1","O",32,0.244500,0.244500,0.244500,1.000,,0.0000,0.0000,0.0000,0.0000,0.0000,0.0000,
"CO1","Co",16,0.000000,0.000000,0.000000,1.000,,0.0000,0.0000,0.0000,0.0000,0.0000,0.0000,
"CO2","Co",8,0.375000,0.375000,0.375000,1.000,,0.0000,0.0000,0.0000,0.0000,0.0000,0.0000,
