Repository: sp8rks/Ceramic_Rietveld_Refinement

# Ceramic_Rietveld_Refinement

Software, data, and tools to accompany my American Ceramic Society workshop **"Tools for Visualizing and Understanding the Structure of Crystalline Ceramics."**
Learn more about the course [here](https://ceramics.org/professional-resources/career-development/short-courses/tools-for-visualizing-understanding-structure-of-crystalline-ceramics/).

## What's in this repo

- **Slides** (PDF) from the workshop
- **Example files**: powder diffraction data, CIFs, and refinement inputs (see the `examples` folder)
- **Python tools** for plotting and visualizing refinement results

## Video companion

The videos are arranged as a suggested learning path. If you are new to diffraction, start with the concepts; if you just want to run a refinement, jump to step 2 and follow along with the Co3O4 files in `examples`.

### 1. Concepts: how XRD and Rietveld work

<table>
  <tr>
    <td align="center" width="33%">
      <b>XRD Optics</b><br>
      How the diffractometer shapes the beam and the pattern
    </td>
    <td align="center" width="33%">
      <b>Peak Broadening</b><br>
      Instrument, crystallite size, and strain contributions
    </td>
    <td align="center" width="33%">
      <b>Rietveld Refinement</b><br>
      What the method fits and why
    </td>
  </tr>
</table>

### 2. Hands-on: refine and visualize

<table>
  <tr>
    <td align="center" width="50%">
      <b>Click-by-Click Rietveld Tutorial</b><br>
      Follow along with the Co3O4 files in <code>examples</code>
    </td>
    <td align="center" width="50%">
      <b>Visualizing Structures in VESTA</b><br>
      Turn your refined CIF into a crystal structure figure
    </td>
  </tr>
</table>

### 3. Communicating results

<table>
  <tr>
    <td align="center" width="33%">
      <b>Figures Part I: Good vs. Bad</b><br>
      Fundamentals of clear figures for papers and talks
    </td>
    <td align="center" width="33%">
      <b>Figures Part II: Basic How-To</b><br>
      Building clean, publication-ready plots
    </td>
    <td align="center" width="33%">
      <b>Figures Part III: Advanced How-To</b><br>
      Advanced techniques for polished figures
    </td>
  </tr>
</table>

### 4. Scripted and AI-assisted refinement

A second track that refines the same data in Python with [rietx](https://rietx.org) and cross-checks the GSAS-II results. GSAS-II remains the main tool for the workshop. Install and usage notes, including how to use it with Claude Code, are in [`scripted refinement (rietx)`](scripted%20refinement%20%28rietx%29/).

<table>
  <tr>
    <td align="center" width="33%">
      <a href="scripted%20refinement%20%28rietx%29/01_LaB6_instrument_calibration.ipynb"><b>01. LaB6 Instrument Calibration</b></a><br>
      Calibrate the instrument on a standard and track down a negative-B misfit
    </td>
    <td align="center" width="33%">
      <a href="scripted%20refinement%20%28rietx%29/02_Al2O3_Si_quantitative_phase_analysis.ipynb"><b>02. Al2O3/Si Phase Analysis</b></a><br>
      Two codes agree on 96.8/3.2 wt%, the balance says 90/10: why?
    </td>
    <td align="center" width="33%">
      <a href="scripted%20refinement%20%28rietx%29/03_Co3O4_temperature_series.ipynb"><b>03. Co3O4 Temperature Series</b></a><br>
      Refine a heating and cooling cycle in one script
    </td>
  </tr>
</table>

File: LaB6/1000055.cif
#------------------------------------------------------------------------------
#$Date: 2018-01-14 06:38:52 +0200 (Sun, 14 Jan 2018) $
#$Revision: 205201 $
#$URL: file:///home/coder/svn-repositories/cod/cif/1/00/00/1000055.cif $
#------------------------------------------------------------------------------
#
# This file is available in the Crystallography Open Database (COD),
# http://www.crystallography.net/
#
# All data on this site have been placed in the public domain by the
# contributors.
#
data_1000055
loop_
_publ_author_name
'Zavalij, P'
_chemical_formula_sum            'B6 La'
_chemical_name_systematic        'Lanthanum hexaboride'
_space_group_crystal_system      cubic
_space_group_IT_number           221
_space_group_name_Hall           '-P 4 2 3'
_space_group_name_H-M_alt        'P m -3 m'
_cell_angle_alpha                90.0
_cell_angle_beta                 90.0
_cell_angle_gamma                90.0
_cell_formula_units_Z            1
_cell_length_a                   4.157597(17)
_cell_length_b                   4.157597
_cell_length_c                   4.157597
_cod_original_sg_symbol_H-M      'P m 3 m'
_cod_database_code               1000055
loop_
_space_group_symop_id
_space_group_symop_operation_xyz
1 x,y,z
2 -y,x,z
3 -x,-y,z
4 y,-x,z
5 x,-y,-z
6 y,x,-z
7 -x,y,-z
8 -y,-x,-z
9 z,x,y
10 -x,z,y
11 -z,-x,y
12 x,-z,y
13 z,-x,-y
14 x,z,-y
15 -z,x,-y
16 -x,-z,-y
17 y,z,x
18 y,-z,-x
19 z,y,-x
20 -y,z,-x
21 -z,-y,-x
22 -y,-z,x
23 z,-y,x
24 -z,y,x
25 -x,-y,-z
26 y,-x,-z
27 x,y,-z
28 -y,x,-z
29 -x,y,z
30 -y,-x,z
31 x,-y,z
32 y,x,z
33 -z,-x,-y
34 x,-z,-y
35 z,x,-y
36 -x,z,-y
37 -z,x,y
38 -x,-z,y
39 z,-x,y
40 x,z,y
41 -y,-z,-x
42 -y,z,x
43 -z,-y,x
44 y,-z,x
45 z,y,x
46 y,z,-x
47 -z,y,-x
48 z,-y,-x
loop_
_atom_site_label
_atom_site_fract_x
_atom_site_fract_y
_atom_site_fract_z
_atom_site_occupancy
_atom_site_thermal_displace_type
_atom_site_U_iso_or_equiv
_atom_site_symmetry_multiplicity
La .0 .0 .0 1.0 Uiso .00858(29) 1
B .5 .5 .2021(12) 1.0 Uiso .0090(11) 6
