Repository: sp8rks/Ceramic_Rietveld_Refinement

# Ceramic_Rietveld_Refinement

Software, data, and tools to accompany my American Ceramic Society workshop **"Tools for Visualizing and Understanding the Structure of Crystalline Ceramics."**
Learn more about the course [here](https://ceramics.org/professional-resources/career-development/short-courses/tools-for-visualizing-understanding-structure-of-crystalline-ceramics/).

## What's in this repo

- **Slides** (PDF) from the workshop
- **Example files**: powder diffraction data, CIFs, and refinement inputs (see the `examples` folder)
- **Python tools** for plotting and visualizing refinement results

## Video companion

The videos are arranged as a suggested learning path. If you are new to diffraction, start with the concepts; if you just want to run a refinement, jump to step 2 and follow along with the Co3O4 files in `examples`.

### 1. Concepts: how XRD and Rietveld work

<table>
  <tr>
    <td align="center" width="33%">
      <b>XRD Optics</b><br>
      How the diffractometer shapes the beam and the pattern
    </td>
    <td align="center" width="33%">
      <b>Peak Broadening</b><br>
      Instrument, crystallite size, and strain contributions
    </td>
    <td align="center" width="33%">
      <b>Rietveld Refinement</b><br>
      What the method fits and why
    </td>
  </tr>
</table>

### 2. Hands-on: refine and visualize

<table>
  <tr>
    <td align="center" width="50%">
      <b>Click-by-Click Rietveld Tutorial</b><br>
      Follow along with the Co3O4 files in <code>examples</code>
    </td>
    <td align="center" width="50%">
      <b>Visualizing Structures in VESTA</b><br>
      Turn your refined CIF into a crystal structure figure
    </td>
  </tr>
</table>

### 3. Communicating results

<table>
  <tr>
    <td align="center" width="33%">
      <b>Figures Part I: Good vs. Bad</b><br>
      Fundamentals of clear figures for papers and talks
    </td>
    <td align="center" width="33%">
      <b>Figures Part II: Basic How-To</b><br>
      Building clean, publication-ready plots
    </td>
    <td align="center" width="33%">
      <b>Figures Part III: Advanced How-To</b><br>
      Advanced techniques for polished figures
    </td>
  </tr>
</table>

### 4. Scripted and AI-assisted refinement

A second track that refines the same data in Python with [rietx](https://rietx.org) and cross-checks the GSAS-II results. GSAS-II remains the main tool for the workshop. Install and usage notes, including how to use it with Claude Code, are in [`scripted refinement (rietx)`](scripted%20refinement%20%28rietx%29/).

<table>
  <tr>
    <td align="center" width="33%">
      <a href="scripted%20refinement%20%28rietx%29/01_LaB6_instrument_calibration.ipynb"><b>01. LaB6 Instrument Calibration</b></a><br>
      Calibrate the instrument on a standard and track down a negative-B misfit
    </td>
    <td align="center" width="33%">
      <a href="scripted%20refinement%20%28rietx%29/02_Al2O3_Si_quantitative_phase_analysis.ipynb"><b>02. Al2O3/Si Phase Analysis</b></a><br>
      Two codes agree on 96.8/3.2 wt%, the balance says 90/10: why?
    </td>
    <td align="center" width="33%">
      <a href="scripted%20refinement%20%28rietx%29/03_Co3O4_temperature_series.ipynb"><b>03. Co3O4 Temperature Series</b></a><br>
      Refine a heating and cooling cycle in one script
    </td>
  </tr>
</table>

File: examples/LaB6/refinement/test.lst
********************************************************************************
   General Structure Analysis System-II Crystal Structure Refinement
              by Robert B. Von Dreele & Brian H. Toby
                Argonne National Laboratory(C), 2010
 This product includes software developed by the UChicago Argonne, LLC,
            as Operator of Argonne National Laboratory.
                          Please cite:
   B.H. Toby & R.B. Von Dreele, J. Appl. Cryst. 46, 544-549 (2013)
********************************************************************************
 Least squares controls:
 Refinement type: analytic Hessian
 Maximum number of cycles: 1
 Regularize hydrogens (if any): False
 Initial shift factor: 1.000

 Phases:

 Phase name: LaB6
=======================================================================================================================================

 X-ray scattering factors:
   Symbol     fa                                      fb                                      fc
---------------------------------------------------------------------------------------------------
 La        20.57800  19.59900  11.37270   3.28719   2.94817   0.24447  18.77260 133.12400   2.14678
 B          2.05450   1.33260   1.09790   0.70680  23.21850   1.02100  60.34980   0.14030  -0.19320

 Electron scattering factors:
   Symbol     fa                                                fb
---------------------------------------------------------------------------------------------------
 La         0.54610   2.38560   5.06530   5.76010   4.04630   0.14790   1.65520  10.00590  47.32450 145.84640
 B          0.04360   0.18980   0.67880   1.32730   0.55440   0.12070   1.15950   6.24740  21.04600  59.36190

 Neutron scattering factors:
   Symbol   isotope       mass       b       resonant terms
---------------------------------------------------------------------------------------------------
 La      Nat. Abund.    138.906    0.824
 B       Nat. Abund.     10.810    0.530

 Space Group: P m -3 m
 The lattice is centrosymmetric primitive cubic
 The Laue symmetry is m3m
 The lattice point group is m3m
 Multiplicity of a general site is 48
 The inversion center is located at 0,0,0
 
 The equivalent positions are:

 ( 1)     X,     Y,     Z 
 ( 2)     Z,     X,     Y 
 ( 3)     Y,     Z,     X 
 ( 4)     X,     Y,    -Z 
 ( 5)    -Z,     X,     Y 
 ( 6)     Y,    -Z,     X 
 ( 7)    -Z,     X,    -Y 
 ( 8)    -Y,    -Z,     X 
 ( 9)     Y,    -Z,    -X 
 (10)    -X,     Y,    -Z 
 (11)    -Z,    -X,     Y 
 (12)     X,    -Y,    -Z 
 (13)     Y,     X,     Z 
 (14)     Z,     Y,     X 
 (15)     X,     Z,     Y 
 (16)     Y,     X,    -Z 
 (17)    -Z,     Y,     X 
 (18)     X,    -Z,     Y 
 (19)    -Z,     Y,    -X 
 (20)    -X,    -Z,     Y 
 (21)     X,    -Z,    -Y 
 (22)    -Y,     X,    -Z 
 (23)    -Z,    -Y,     X 
 (24)     Y,    -X,    -Z 

 Atoms:
   name    type  refine?   x         y         z      frac site sym  mult I/A   Uiso     U11     U22     U33     U12     U13     U23
---------------------------------------------------------------------------------------------------------------------------------------
     La     La      U   0.00000   0.00000   0.00000   1.000    m3m    1    I-0.01900                                                
      B      B     XU   0.50000   0.50000   0.20769   1.000 4mm(z)    6    I-0.01180                                                

 Unit cell: a = 4.15682 b = 4.15682 c = 4.15682 alpha = 90.000 beta = 90.000 gamma = 90.000 volume = 71.826 Refine? False

 Phase: LaB6 in histogram: PWDR LaB6_Jan2018.raw Scan 1
=======================================================================================================================================
 Phase fraction  :          1 Refine? False
 Extinction coeff:     0.0000 Refine? False
 March-Dollase PO:     1.0000 Refine? False Axis: 0 0 1

 Size model    : isotropic equatorial:       1.000 Refine? False
	 LG mixing coeff.:       1.0000 Refine? False

 Mustrain model: isotropic equatorial:      1000.0 Refine? False
	 LG mixing coeff.:      1.0000 Refine? False

 Hydrostatic/elastic strain:
 names :         D11          eA
 values:           0           0
 refine:       False       False
 Layer Displacement:      0.000 Refine? False

 Histogram: PWDR LaB6_Jan2018.raw Scan 1 histogram Id: 0
=======================================================================================================================================
 Instrument type: Bragg-Brentano
 Histogram limits:    10.00 deg to    70.00 deg

 Sample Parameters:
 Goniometer omega = 0.00, chi = 0.00, phi = 0.00
 name  :         Scale         Shift  Transparency    SurfRoughA    SurfRoughB
 value :      399.3810        0.0000        0.0000        0.0000        0.0000
 refine:          True         False         False         False         False

 Instrument Parameters:
 name  :     Azimuth I(L2)/I(L1)        Lam1        Lam2    Polariz.        SH/L           U           V           W
 value :    0.000000    0.500000    1.540500    1.544300    0.700000    0.045686   -2.401749   -2.000000    6.622099
 refine:                   False                               False        True        True       False        True

 name  :           X           Y           Z        Zero
 value :    0.000000    0.000000    0.000000    0.021128
 refine:       False       False       False        True

 Background function: chebyschev-1 Refine? True
 Coefficients:   2764.440 -2662.336  1457.042  -725.278   309.957   -78.093
 Fixed background file: ; mult: 1.000  Refine? False

 Refinement results:
---------------------------------------------------------------------------------------------------------------------------------------
 Number of function calls: 3 No. of observations: 3040 No. of parameters: 14 User rejected: 0 Sp. gp. extinct: 0
 Refinement time =    0.365s,    0.365s/cycle, for 1 cycles
 wR =    8.54%, chi**2 =      76565.4, GOF =   5.03

 Phases:
 Result for phase: LaB6
=======================================================================================================================================

 Atoms:
   name      x         y         z      frac   Uiso     U11     U22     U33     U12     U13     U23
---------------------------------------------------------------------------------------------------------------------------------------
     La     La:
 values:   0.00000   0.00000   0.00000   1.000-0.01899
 sig   :                                       0.00054 
      B      B:
 values:   0.50000   0.50000   0.20784   1.000-0.01190
 sig   :                       0.00126         0.00260 

 Density: 4.7108 g/cm**3

 Phase: LaB6 in histogram: PWDR LaB6_Jan2018.raw Scan 1
=======================================================================================================================================
 Final refinement RF, RF^2 = 5.41%, 12.61% on 9 reflections
 Durbin-Watson statistic = 0.168
 Bragg intensity sum = 7.02e+06

 Histogram: PWDR LaB6_Jan2018.raw Scan 1 histogram Id: 0
=======================================================================================================================================
 PWDR histogram weight factor = 1.000
 Final refinement wR = 8.54% on 3040 observations in this histogram
 Other residuals: R = 5.97%, R-bkg = 10.04%, wR-bkg = 8.54% wRmin = 1.70%
 Instrument type: Bragg-Brentano

 Resonant form factors:(ref: D.T. Cromer & D.A. Liberman (1981), Acta Cryst. A37, 267-268.)
 Element:       La        B
 f'     :   -1.418    0.009
 f"     :    9.034    0.004

 Sample Parameters:
 names :         Scale         Shift  Transparency    SurfRoughA    SurfRoughB
 values:      399.4057        0.0000        0.0000        0.0000        0.0000
 sig   :        2.1357                                                        

 Instrument Parameters:
 names : I(L2)/I(L1)    Polariz.        SH/L           U           V           W           X           Y           Z
 value :    0.500000    0.700000    0.045686   -2.401193   -2.000000    6.621598    0.000000    0.000000    0.000000
 sig   :                            0.000392    0.720715                0.205065                                    

 Instrument Parameters:
 names :        Zero
 value :    0.021128
 sig   :    0.000285

 Background function: chebyschev-1
 value :       2764     -2662      1457    -725.3     309.9    -78.09
 sig   :      6.552     12.01     10.43     9.664     7.763     7.113
 Background sums: empirical 6.87e+06, Debye 0, peaks 0, Total 6.87e+06
