Repository: sp8rks/Ceramic_Rietveld_Refinement

# Ceramic_Rietveld_Refinement

Software, data, and tools to accompany my American Ceramic Society workshop **"Tools for Visualizing and Understanding the Structure of Crystalline Ceramics."**
Learn more about the course [here](https://ceramics.org/professional-resources/career-development/short-courses/tools-for-visualizing-understanding-structure-of-crystalline-ceramics/).

## What's in this repo

- **Slides** (PDF) from the workshop
- **Example files**: powder diffraction data, CIFs, and refinement inputs (see the `examples` folder)
- **Python tools** for plotting and visualizing refinement results

## Video companion

The videos are arranged as a suggested learning path. If you are new to diffraction, start with the concepts; if you just want to run a refinement, jump to step 2 and follow along with the Co3O4 files in `examples`.

### 1. Concepts: how XRD and Rietveld work

<table>
  <tr>
    <td align="center" width="33%">
      <b>XRD Optics</b><br>
      How the diffractometer shapes the beam and the pattern
    </td>
    <td align="center" width="33%">
      <b>Peak Broadening</b><br>
      Instrument, crystallite size, and strain contributions
    </td>
    <td align="center" width="33%">
      <b>Rietveld Refinement</b><br>
      What the method fits and why
    </td>
  </tr>
</table>

### 2. Hands-on: refine and visualize

<table>
  <tr>
    <td align="center" width="50%">
      <b>Click-by-Click Rietveld Tutorial</b><br>
      Follow along with the Co3O4 files in <code>examples</code>
    </td>
    <td align="center" width="50%">
      <b>Visualizing Structures in VESTA</b><br>
      Turn your refined CIF into a crystal structure figure
    </td>
  </tr>
</table>

### 3. Communicating results

<table>
  <tr>
    <td align="center" width="33%">
      <b>Figures Part I: Good vs. Bad</b><br>
      Fundamentals of clear figures for papers and talks
    </td>
    <td align="center" width="33%">
      <b>Figures Part II: Basic How-To</b><br>
      Building clean, publication-ready plots
    </td>
    <td align="center" width="33%">
      <b>Figures Part III: Advanced How-To</b><br>
      Advanced techniques for polished figures
    </td>
  </tr>
</table>

### 4. Scripted and AI-assisted refinement

A second track that refines the same data in Python with [rietx](https://rietx.org) and cross-checks the GSAS-II results. GSAS-II remains the main tool for the workshop. Install and usage notes, including how to use it with Claude Code, are in [`scripted refinement (rietx)`](scripted%20refinement%20%28rietx%29/).

<table>
  <tr>
    <td align="center" width="33%">
      <a href="scripted%20refinement%20%28rietx%29/01_LaB6_instrument_calibration.ipynb"><b>01. LaB6 Instrument Calibration</b></a><br>
      Calibrate the instrument on a standard and track down a negative-B misfit
    </td>
    <td align="center" width="33%">
      <a href="scripted%20refinement%20%28rietx%29/02_Al2O3_Si_quantitative_phase_analysis.ipynb"><b>02. Al2O3/Si Phase Analysis</b></a><br>
      Two codes agree on 96.8/3.2 wt%, the balance says 90/10: why?
    </td>
    <td align="center" width="33%">
      <a href="scripted%20refinement%20%28rietx%29/03_Co3O4_temperature_series.ipynb"><b>03. Co3O4 Temperature Series</b></a><br>
      Refine a heating and cooling cycle in one script
    </td>
  </tr>
</table>

File: refinement examples/Hardystonite Ca2ZnSi2O7/description.txt
Target cystalline phase: Hardystonite Ca2ZnSi2O7, JCPDS card 75-0916
Sample composition: Ca1.94ZnSi2O7:0.02 Eu, 0.04 Dy
Precursor preparation through the  sol-gel approach
Sintering temperature set-up: 1300 °C/ 6 hours
Note: All constituent chemicals were mixed and dissolved in ethyl alcohol. Nitric acid was added to maintain the solution pH around 2. Ethylene glycol was added as a complexing agent.
