Repository: sp8rks/Ceramic_Rietveld_Refinement

# Ceramic_Rietveld_Refinement

Software, data, and tools to accompany my American Ceramic Society workshop **"Tools for Visualizing and Understanding the Structure of Crystalline Ceramics."**
Learn more about the course [here](https://ceramics.org/professional-resources/career-development/short-courses/tools-for-visualizing-understanding-structure-of-crystalline-ceramics/).

## What's in this repo

- **Slides** (PDF) from the workshop
- **Example files**: powder diffraction data, CIFs, and refinement inputs (see the `examples` folder)
- **Python tools** for plotting and visualizing refinement results

## Video companion

The videos are arranged as a suggested learning path. If you are new to diffraction, start with the concepts; if you just want to run a refinement, jump to step 2 and follow along with the Co3O4 files in `examples`.

### 3. Communicating results

<table>
  <tr>
    <td align="center" width="33%">
      <b>Figures Part I: Good vs. Bad</b><br>
      Fundamentals of clear figures for papers and talks
    </td>
    <td align="center" width="33%">
      <b>Figures Part II: Basic How-To</b><br>
      Building clean, publication-ready plots
    </td>
    <td align="center" width="33%">
      <b>Figures Part III: Advanced How-To</b><br>
      Advanced techniques for polished figures
    </td>
  </tr>
</table>

# Scripted and AI-assisted Rietveld refinement with rietx

A second track for the workshop. **GSAS-II stays the primary teaching tool**; this folder refines the same
data in Python with [rietx](https://rietx.org) and uses it as a cross-check on the GSAS-II refinements in
`refinement examples/`. Every notebook reads the original files in place (relative paths into
`../refinement examples/`) and changes none of them.

## rietx or GSAS-II?

| Use GSAS-II when | Use rietx when |
|---|---|
| you are learning Rietveld refinement: seeing each parameter, clicking it on, watching the fit move | you want the whole refinement in a script you can rerun, diff and share |
| you need its breadth: single crystal, magnetic and TOF data, rigid bodies, sequential GUI tools | you are refining a series of patterns, or many specimens, the same way |
| the workshop exercises | you want a second opinion on a GSAS-II result (the notebooks here compare the two on every dataset) |
| | you want an AI assistant to drive the refinement and you want its reasoning checked |

The feature that matters most for teaching is rietx's **diagnostics**. Every fit comes back with typed
messages (`BISO_NEGATIVE`, `FLOOR_HIT`, `HIGH_CORRELATION`, `BACKGROUND_ABSORPTION`, ...) that name what is
wrong and what not to quote, plus a report that says where in the pattern the misfit lives. The notebooks
explain each diagnostic as it fires, and do not hide any.

## Using it with Claude Code

The rietx agent skill is installed in this repository, in `.agents/skills/rietx/`, with a copy for Claude Code
in `.claude/skills/rietx/` (on macOS and Linux the installer links it instead of copying). It carries rietx's
operating protocol: the order in which to free parameters, the checks to make before believing a number, and
which numbers may be quoted. Claude Code loads it automatically when a task involves a powder pattern, so a
prompt like these works from the repository root:

- *"Refine `refinement examples/LaB6/LaB6_Jan2018.raw` against its CIF with rietx and tell me what the
  diagnostics say."*
- *"Compare the GSAS-II result in `refinement examples/90Al2O3_10Si/refinement/test.lst` with a rietx
  refinement of the same scan."*

To update the skill after upgrading rietx, run `rietx skill --install` in the repository root. To read it
yourself: `rietx skill --print`.

## The notebooks

### [01. LaB6 instrument calibration](01_LaB6_instrument_calibration.ipynb)

`plan="lab_calibrate"` on the LaB6 scan with the cell held at the CIF value (the NIST lot is unknown).
A first fit gives GoF 4.6, Durbin-Watson 0.17 and negative displacement parameters, and so does GSAS-II.
Holding Biso at 0.3 Å² makes the fit worse, and rietx's region-by-region report shows why: intensities are
too strong at low angle and too weak at high angle. Testing rival causes picks **surface roughness**
(GoF 7.8 → 2.3, ΔBIC ≈ +330), not a variable slit.

## Files

| File | What it is |
|---|---|
| `01_...ipynb`, `02_...ipynb`, `03_...ipynb` | the notebooks, executed, outputs saved |
| `gsas_lst.py` | a small reader for the numbers we compare from GSAS-II `.lst` listings |
| `lab_profile.json` | the instrument profile written by notebook 01 and read by notebook 02 |
| `co3o4_series.csv` | the Co3O4 series table written by notebook 03 |
| `requirements.txt` | rietx[viz] 1.9.0 and JupyterLab |

Running the notebooks also creates `.rietx/`, rietx's per-run logs (ignored by git; safe to delete).

File: scripted refinement (rietx)/01_LaB6_instrument_calibration.ipynb
# 01. LaB6 instrument calibration with rietx

**Goal.** Measure the instrument (peak widths, peak shape, zero offset, axial divergence, Kα2 ratio) on a
line-position standard, so that later refinements can hold it fixed and attribute any extra broadening to
the specimen. This is step 1 of rietx's two-step lab workflow:

1. `plan="lab_calibrate"` on a standard with its certified cell **held fixed**, then `rx.save_instrument_profile`.
2. `plan="lab_sample_refine"` on a specimen after `rx.load_instrument_profile` (notebook 02).

**Data.** `refinement examples/LaB6/LaB6_Jan2018.raw` (Bruker RAW, Cu Kα, 10 to 70° 2θ) and the COD
structure `1000055.cif`. The GSAS-II refinement of the same scan in `refinement examples/LaB6/refinement/` is
used as a cross-check.

**What you will see.** A first attempt gives GoF 4.6, Durbin-Watson 0.17 and negative displacement
parameters, which GSAS-II also gives. We follow rietx's diagnostics to the physical cause (surface roughness
of the specimen), deal with two parameter pairs the data cannot separate, test which held cell the data
prefer, and compare the resulting calibration with GSAS-II's.

```
from pathlib import Path
import warnings
import numpy as np
import matplotlib.pyplot as plt
import rietx as rx
from rietx.schemas.instrument import RoughnessPitschke, RoughnessSuortti
from gsas_lst import read_lst
%matplotlib inline

# show warnings in full, without the temporary file path of the cell that raised them
warnings.formatwarning = lambda msg, cat, *args, **kw: f"{cat.__name__}: {msg}\n"

DATA = Path("../refinement examples/LaB6")
PATTERN, CIF = DATA / "LaB6_Jan2018.raw", DATA / "1000055.cif"
LIMITS = (10.0, 70.0)          # the whole measured range
BISO_HELD = 0.3                # Å², a typical room-temperature value for both LaB6 sites

def show_diagnostics(result):
    """Print every diagnostic rietx attached to a fit, with its suggestion."""
    for d in result.diagnostics:
        print(f"[{d.level.upper()}] {d.code}  {', '.join(d.where)}")
        print("    ", d.message)
        if d.suggestion:
            print("     suggestion:", d.suggestion)

print("rietx", rx.__version__)
```

rietx 1.9.0

## 1. Read the pattern and its header

`rx.read_pattern` dispatches on the file's content. The header carries the anode, the Kα1 wavelength and
the goniometer radius. Note the **250 mm radius**: we come back to it in notebook 02, because the Al2O3/Si
scans were collected on a Bruker D2 Phaser, a much smaller (141 mm) instrument.

```
data = rx.read_pattern(PATTERN)
print(data.metadata)
print(len(data.two_theta), "points, step", round(float(np.diff(data.two_theta).mean()), 4), "deg")
data.plot(title="LaB6_Jan2018.raw", dpi=100)
```

{'source_file': 'LaB6_Jan2018.raw', 'format': 'bruker_raw', 'scan': '0', 'scan_count': '1', 'scan_axis': 'locked coupled', 'anode': 'Cu', 'wavelength': '1.5406', 'goniometer_radius_mm': '250.0', 'count_time_s': '95.0'}
3040 points, step 0.0197 deg

## 2. The standard and the cell we hold

`lab_calibrate` holds the cell at a certified value, because only a known cell lets the fit tell a zero
offset from a lattice parameter.

**We do not know which NIST SRM lot (660a, 660b or 660c) this LaB6 is.** We therefore hold the cell at the
value in the CIF that ships with the data, COD 1000055, a = 4.157597 Å. That is not a certified value: the
660-series certificates all sit near 4.1569 Å (check the certificate for your lot), about 170 ppm smaller,
and the GSAS-II refinement in this repository held a = 4.15695 Å. Section 8 measures what this choice does
to the calibration.

```
def build_lab6(biso=BISO_HELD, roughness=None, two_theta_limits=LIMITS):
    structure = rx.Structure.from_cif(CIF)
    if biso is not None:                       # None keeps the CIF's own values
        for atom in structure.phases[0].atoms:
            atom.biso.value = biso
    instrument = rx.Instrument.bragg_brentano(radiation="CuKa", goniometer_radius_mm=250.0)
    instrument.background = rx.auto_background(data, kind="chebyshev", two_theta_limits=two_theta_limits)
    # Seed the widths from the strongest peaks (SKILL.md section 1): W ~ (0.6 H)^2, X ~ 0.6 H.
    strong = sorted(rx.pick_peaks(data, instrument).peaks, key=lambda p: -p.intensity)[:12]
    h = float(np.median([p.fwhm for p in strong]))
    instrument.profile.w.value, instrument.profile.x.value = (0.6 * h) ** 2, 0.6 * h
    if roughness is not None:
        instrument.geometry.surface_roughness = roughness
    return structure, instrument

structure, instrument = build_lab6()
ph = structure.phases[0]
print(ph.space_group, "a =", ph.cell.a.value, "Å held;", [(a.label, a.biso.value) for a in ph.atoms])
```

UserWarning: BACKGROUND_ORDER_AT_CAP: the Chebyshev order scan returned its cap, 16 terms, with BIC still falling: Durbin-Watson d on the 2491 masked channels was 1.175 at the last order, short of the 1.8 stop, so the order was not chosen by the data. A higher max_order is not the cure: d under the stop at every order is profile misfit leaking into the masked channels.  Read the fit's BACKGROUND_ABSORPTION, or use the penalised P-spline (kind='pspline').

P m -3 m a = 4.157597 Å held; [('La', 0.3), ('B', 0.3)]

`auto_background` warns `BACKGROUND_ORDER_AT_CAP`: its Chebyshev order search hit 16 terms without the
residual between the peaks becoming white noise. The warning itself explains why: when every order leaves
correlated residual, the cause is **profile misfit leaking into the between-peak channels**, not too few
background terms. Keep that in mind; the misfit below is real.

## 3. First attempt: `lab_calibrate` with Biso free

This reproduces the quick first attempt: the plan's last stage frees Biso.

```
structure, instrument = build_lab6(biso=None)
ref_free = rx.Refinement(structure, instrument)
res_free = ref_free.fit(data, plan="lab_calibrate", two_theta_limits=LIMITS)
print(res_free)
```

UserWarning: BACKGROUND_ORDER_AT_CAP: the Chebyshev order scan returned its cap, 16 terms, with BIC still falling: Durbin-Watson d on the 2491 masked channels was 1.175 at the last order, short of the 1.8 stop, so the order was not chosen by the data. A higher max_order is not the cure: d under the stop at every order is profile misfit leaking into the masked channels.  Read the fit's BACKGROUND_ABSORPTION, or use the penalised P-spline (kind='pspline').

RefinementResult: converged (rietveld)
  stage scale_bkg: converged (2 evals, ftol=1e-06)
  stage zero_disp: converged (9 evals, ftol=1e-06)
  stage profile_w: converged (7 evals, ftol=1e-06)
  stage profile: converged (10 evals, ftol=1e-06)
  stage lines_axial: converged (68 evals, ftol=1e-06)
  stage biso: converged (48 evals, ftol=solver default), max|Δθ|/esd=0.000
  diagnostics: 7 unresolved
    WARNING BISO_NEGATIVE: phases.0.atoms.0.biso (B = -2.4 Å²) is below zero — no displacement does that: the Debye-Waller factor grows with sinθ/λ instead of falling, so the column is standing in for something else — a negative B usually absorbs an uncorrected absorption or surface-roughness effect, a wrong species or occupancy on that site, or a background that bends at high angle. Correct that, or hold B at a physical value and say so in the result
    WARNING BISO_NEGATIVE: phases.0.atoms.1.biso (B = -2.05 Å²) is below zero — no displacement does that: the Debye-Waller factor grows with sinθ/λ instead of falling, so the column is standing in for something else — a negative B usually absorbs an uncorrected absorption or surface-roughness effect, a wrong species or occupancy on that site, or a background that bends at high angle. Correct that, or hold B at a physical value and say so in the result
    WARNING HIGH_CORRELATION: instrument.geometry.axial_sl ~ instrument.geometry.axial_hl (ρ=-1.000) — flagged in stages: lines_axial, biso — consider fixing one of the correlated parameters
    WARNING FLAT_DIRECTION: instrument.geometry.axial_sl ~ instrument.geometry.axial_hl (ρ=-1.000; the data does not separate them) — at this |ρ| the pair is a statement about the rank of the data rather than a strong correlation: one direction of the two is not measured at all, and each esd is conditional on the other parameter being right — quote neither as measured from this fit — one is as unmeasured as the other and the report cannot say which. Fix one at an independently known value and refine the other, or free them in different stages, and say in the result which one was held. Widening the fitted range or adding a second histogram is what actually separates them
    WARNING HIGH_CORRELATION: instrument.zero_shift ~ instrument.geometry.sample_displacement (ρ=+0.999) — flagged in stages: zero_disp, profile_w, profile, lines_axial, biso — consider fixing one of the correlated parameters
    INFO DATA_SUPPORT_LOW: 4.0 effective observations per structural parameter (8.0 from 9 measured reflections, against 2 free) — the guideline is at least 3 and preferably 5 — the esds are the place this shows: an over-parameterised refinement reports large ones rather than wrong values. Hold the least determined parameters (start from the report's identifiability section), restrain the geometry, or extend the 2θ range — the reflection count, not the point count, is what rises
    WARNING PATTERN_UNDERSAMPLED: 4.3 steps across the FWHM (median over 13 fitted peaks) — below the 5 the guidelines ask for — a data-collection limit, not a refinement one: the integrated intensities were not measured finely enough and no choice made here recovers them. Re-collect at a step size near FWHM/5 if the intensities have to be quotable
  provenance: rietx 1.9.0, backend=numpy, solver=lm
  Rwp 0.0775 / Rexp 0.0169 (GoF 4.58), Rp 0.0518, χ² 20.9, DW 0.17

What each diagnostic means here:

* **`BISO_NEGATIVE`** on both sites (about −2.4 and −2.0 Å²). No thermal motion does that. A negative B says
  the calculated intensities fall off with angle faster than the observed ones, and the B column is standing
  in for something else. The message lists the usual suspects: surface roughness, absorption, a wrong
  occupancy, a background that bends at high angle.
* **`HIGH_CORRELATION` / `FLAT_DIRECTION`, axial S/L and H/L (ρ = −1.000).** The two Finger-Cox-Jephcoat
  terms are not separable on this pattern; only their combination is measured.
* **`HIGH_CORRELATION`, zero shift and sample displacement (ρ = +0.999).** Holding the cell is supposed to
  separate them, but over 10 to 70° the displacement shift (∝ cos θ) is almost a constant. One of the two
  has to be fixed by something outside this fit.
* **`DATA_SUPPORT_LOW`** (info): 9 reflections for the structural parameters freed. Expected for a cubic
  standard on a short range.
* **`PATTERN_UNDERSAMPLED`**: 4.3 steps across the FWHM against the 5 the guidelines ask for. This is a data
  collection limit (0.02° steps on 0.075° peaks). Peak-shape parameters will carry some error that nothing
  after the fact can remove.

GSAS-II, refining the same scan, lands in the same place:

```
gsas = read_lst(DATA / "refinement" / "test.lst")
u = gsas["phases"]["B6 La"]["uiso"]
print(f"GSAS-II: wR = {gsas['wR']:.4f}, GOF = {gsas['gof']}, Durbin-Watson = {gsas['durbin_watson']}")
print("GSAS-II Uiso (Å²):", u, "-> Biso = 8π²U:", {k: round(8 * np.pi**2 * v, 2) for k, v in u.items()})
s = res_free.statistics
print(f"rietx:   Rwp = {s.rwp:.4f}, GoF = {s.gof:.2f}, Durbin-Watson = {s.durbin_watson:.2f}")
```

GSAS-II: wR = 0.0962, GOF = 5.36, Durbin-Watson = 0.172
GSAS-II Uiso (Å²): {'La': -0.01884, 'B': -0.01132} -> Biso = 8π²U: {'La': -1.49, 'B': -0.89}
rietx:   Rwp = 0.0775, GoF = 4.58, Durbin-Watson = 0.17

Two independent codes agree on the symptom. GSAS-II's displacement parameters are just as negative
(Biso ≈ −1.5 and −0.9 Å²), and its Durbin-Watson statistic is 0.17 as well. The fault is in the model of the
experiment, not in either program.

## 4. Hold Biso at a physical value and read what is left

Holding Biso at 0.3 Å² removes the impossible values. It does **not** fix the fit, which is the important
part: GoF gets worse, because the angle-dependent intensity error that B was absorbing now has nowhere to go.

```
structure, instrument = build_lab6()
ref_held = rx.Refinement(structure, instrument)
ref_held.hold(["phases.*.atoms.*.biso"])        # a plan replaces vary flags, so hold() is the way to pin
res_held = ref_held.fit(data, plan="lab_calibrate", two_theta_limits=LIMITS)
print(res_held)
```

UserWarning: BACKGROUND_ORDER_AT_CAP: the Chebyshev order scan returned its cap, 16 terms, with BIC still falling: Durbin-Watson d on the 2491 masked channels was 1.175 at the last order, short of the 1.8 stop, so the order was not chosen by the data. A higher max_order is not the cure: d under the stop at every order is profile misfit leaking into the masked channels.  Read the fit's BACKGROUND_ABSORPTION, or use the penalised P-spline (kind='pspline').

RefinementResult: converged (rietveld)
  stage scale_bkg: converged (2 evals, ftol=1e-06)
  stage zero_disp: converged (9 evals, ftol=1e-06)
  stage profile_w: converged (7 evals, ftol=1e-06)
  stage profile: converged (10 evals, ftol=1e-06)
  stage lines_axial: converged (61 evals, ftol=1e-06)
  stage biso: converged (57 evals, ftol=solver default), max|Δθ|/esd=0.000
  diagnostics: 6 unresolved
    WARNING FLOOR_HIT: instrument.profile.y refined to its floor (ρ=+0.047) — the data push this parameter below zero, where it cannot go. The usual reasons are a phase or term the data do not support, a width the instrument already supplies, or, for a displacement parameter, absorption or a wrong species or occupancy. Fix it at 0
    WARNING HIGH_CORRELATION: instrument.geometry.axial_sl ~ instrument.geometry.axial_hl (ρ=-1.000) — flagged in stages: lines_axial, biso — consider fixing one of the correlated parameters
    WARNING FLAT_DIRECTION: instrument.geometry.axial_sl ~ instrument.geometry.axial_hl (ρ=-1.000; the data does not separate them) — at this |ρ| the pair is a statement about the rank of the data rather than a strong correlation: one direction of the two is not measured at all, and each esd is conditional on the other parameter being right — quote neither as measured from this fit — one is as unmeasured as the other and the report cannot say which. Fix one at an independently known value and refine the other, or free them in different stages, and say in the result which one was held. Widening the fitted range or adding a second histogram is what actually separates them
    WARNING HIGH_CORRELATION: instrument.zero_shift ~ instrument.geometry.sample_displacement (ρ=+0.999) — flagged in stages: zero_disp, profile_w, profile, lines_axial, biso — consider fixing one of the correlated parameters
    INFO HOLD_BLOCKED_PLAN: 2 held parameters were matched by the turn_on glob of stage 'biso' and stayed fixed: phases.0.atoms.0.biso, phases.0.atoms.1.biso. The hold you declared outranks the plan's glob — this is the hold working. If you meant the plan to refine these, unhold() them first; if you meant them held, the plan is doing less than its name suggests and a narrower one would say so
    WARNING PATTERN_UNDERSAMPLED: 4.3 steps across the FWHM (median over 13 fitted peaks) — below the 5 the guidelines ask for — a data-collection limit, not a refinement one: the integrated intensities were not measured finely enough and no choice made here recovers them. Re-collect at a step size near FWHM/5 if the intensities have to be quotable
  provenance: rietx 1.9.0, backend=numpy, solver=lm
  Rwp 0.1317 / Rexp 0.0169 (GoF 7.77), Rp 0.0839, χ² 60.4, DW 0.08

`HOLD_BLOCKED_PLAN` (info) is the hold doing its job: the `biso` stage wanted to free those parameters and the
hold won. `FLOOR_HIT` on the Lorentzian `Y` term says the data ask for less Lorentzian strain-like width than
zero; it is held at its floor.

Now ask rietx's report where the misfit lives. Layer 1 decomposes each misfitting region into position,
width, mixing, asymmetry and **intensity** errors. The intensity coefficient is the relative error of the
calculated intensity in that region.

```
rep_held = ref_held.report(plan="lab_calibrate")
rows = []
for a in rep_held.attribution:
    coeff = {c.kind: c for c in a.coefficients}
    rows.append((a.mean_two_theta, coeff["intensity"].value, coeff["intensity"].stderr, a.chi2_share))
rows.sort()
print(" 2θ (deg)   intensity error   χ² share")
for tt, v, e, share in rows:
    print(f"{tt:8.2f}    {v:+.3f} ± {e:.3f}      {share:.3f}")
```

 2θ (deg)   intensity error   χ² share
   21.39    -0.325 ± 0.004      0.430
   30.42    -0.065 ± 0.005      0.027
   37.49    +0.150 ± 0.012      0.048
   43.56    +0.224 ± 0.009      0.043
   49.01    +0.279 ± 0.007      0.152
   54.05    +0.317 ± 0.008      0.099
   63.29    +0.396 ± 0.009      0.047
   67.62    +0.323 ± 0.009      0.106

```
fig, ax = plt.subplots(figsize=(6, 3.2))
tt, v, e, _ = map(np.array, zip(*rows))
ax.errorbar(tt, v, yerr=e, fmt="o", ms=6, color="#2a78d6", ecolor="#2a78d6", lw=2, capsize=0)
ax.axhline(0, color="0.6", lw=1)
ax.set_xlabel("2θ (deg)")
ax.set_ylabel("relative intensity error\n(obs − calc) / calc")
ax.set_title("Biso held at 0.3 Å²: the misfit trends with angle", fontsize=10, loc="left")
ax.spines[["top", "right"]].set_visible(False)
ax.grid(alpha=0.25)
plt.tight_layout()
```

The pattern is unambiguous. The (100) line at 21.4° is calculated about 30 % **too strong**, and every line
above 45° is calculated 25 to 40 % **too weak**. Observed intensity is depressed at low angle relative to high
angle. That is exactly what a free, negative B reproduces, and it is also the textbook signature of
**surface roughness**: on a rough or loosely packed flat specimen the beam crosses a porous top layer at
grazing incidence, so low-angle reflections lose intensity (Suortti 1972; Pitschke et al. 1993).

## 5. Rival explanations, tested

Three physical causes can depress low-angle intensity on a Bragg-Brentano instrument. We test each against
the same data, with Biso held at 0.3 Å².

* **Surface roughness** (Suortti or Pitschke form). rietx models both.
* **A variable (automatic) divergence slit**, which makes intensity grow as sin θ. rietx has no slit model, so
  we convert the counts to fixed-slit equivalent (divide by sin θ, propagating σ) and refit with no extra
  parameter. The header stores a fixed 0.6 slit value, so we expect this to fail.
* **A thin specimen**, which goes the wrong way: a layer thinner than the beam's penetration loses intensity
  at *high* angle, not low. LaB6 absorbs so strongly (µ ≈ 1100 cm⁻¹) that the specimen is effectively
  infinitely thick anyway, so we do not fit it.

```
def calibrate(roughness=None, pattern=None, label=""):
    """lab_calibrate with Biso held; then, if a roughness model is declared, one stage that frees it."""
    pattern = data if pattern is None else pattern
    structure, instrument = build_lab6(roughness=roughness)
    ref = rx.Refinement(structure, instrument)
    ref.hold(["phases.*.atoms.*.biso"])
    res = ref.fit(pattern, plan="lab_calibrate", two_theta_limits=LIMITS)
    if roughness is not None:
        res = ref.run_stage(pattern, rx.Stage(name="roughness",
                            turn_on=["instrument.geometry.surface_roughness.*"]), two_theta_limits=LIMITS)
    rep = ref.report(plan="lab_calibrate")
    s = res.statistics
    print(f"{label:34s} GoF {s.gof:5.2f}  DW {s.durbin_watson:4.2f}  "
          f"Le Bail gap {rep.lebail_gap.ratio:4.2f}  codes {sorted({d.code for d in res.diagnostics})}")
    return ref, res

# Variable-slit hypothesis: fixed-slit equivalent counts, σ propagated (not recomputed from the new counts).
tt = np.asarray(data.two_theta); y = np.asarray(data.intensity); sin_t = np.sin(np.radians(tt / 2))
k = sin_t.mean()
vds = rx.PatternData(two_theta=tt.tolist(), intensity=(y / sin_t * k).tolist(),
                     sigma=(np.sqrt(np.maximum(y, 1)) / sin_t * k).tolist(), metadata=data.metadata)

with warnings.catch_warnings():
    warnings.simplefilter("ignore")            # BACKGROUND_ORDER_AT_CAP, already discussed above
    _ = calibrate(label="no correction")
    _ = calibrate(pattern=vds, label="variable slit (data converted)")
    _ = calibrate(RoughnessSuortti(), label="roughness, Suortti")
    ref_p, res_p = calibrate(RoughnessPitschke(), label="roughness, Pitschke")
```

no correction                      GoF  7.77  DW 0.08  Le Bail gap 3.14  codes ['FLAT_DIRECTION', 'FLOOR_HIT', 'HIGH_CORRELATION', 'HOLD_BLOCKED_PLAN', 'PATTERN_UNDERSAMPLED']

variable slit (data converted)     GoF  4.65  DW 0.17  Le Bail gap 1.79  codes ['FLAT_DIRECTION', 'FLOOR_HIT', 'HIGH_CORRELATION', 'HOLD_BLOCKED_PLAN', 'PATTERN_UNDERSAMPLED']

roughness, Suortti                 GoF  2.31  DW 0.59  Le Bail gap 1.07  codes ['FLAT_DIRECTION', 'FLOOR_HIT', 'HIGH_CORRELATION', 'PATTERN_UNDERSAMPLED']

roughness, Pitschke                GoF  2.28  DW 0.61  Le Bail gap 1.05  codes ['FLAT_DIRECTION', 'HIGH_CORRELATION', 'PATTERN_UNDERSAMPLED']

How to read this table:

* **GoF** falls from 7.8 to 2.3 with either roughness model. The variable-slit conversion helps much less
  (4.7) and adds no parameter, so it is not the cause, consistent with the fixed slit in the header.
* The **Le Bail gap** is Rietveld Rwp over a Le Bail (free-intensity) Rwp at the same profile. At 3.1 it said
  the *intensity model* carried the misfit while positions and widths were fine. With roughness it drops to
  about 1.05: the structural intensities now account for the pattern.
* The Suortti fit reports `FLOOR_HIT` on its `a` parameter, the fraction of intensity that survives at grazing
  incidence, which went to zero. The Pitschke form fits as well without reaching a bound, so we carry it.

Is roughness worth its two parameters? Biso has no "null" value, so rietx's swap test
(`rx.report.compare_rivals`) refuses this pair and says it is settled by protocol: here, holding B at a physical
value. What we can price is the roughness itself, with `compare_freed` (ΔBIC at the effective number of
observations, N/f², with f the esd inflation):

```
try:
    rx.report.compare_rivals(ref_p, data, ("phases.0.atoms.0.biso", "instrument.geometry.surface_roughness.c"))
except ValueError as exc:
    print("compare_rivals:", str(exc)[:240], "...")
```

compare_rivals: 'phases.0.atoms.0.biso' has no null identity, so it has no 'held at its null' fit: this pair is resolved by protocol (fix the zero on a calibrant, widen the window, measure a standard), not by a swap; nulls are defined for ['instrument.geom ...

```
with warnings.catch_warnings():
    warnings.simplefilter("ignore")
    structure, instrument = build_lab6(roughness=RoughnessPitschke())
base = rx.Refinement(structure, instrument)
base.hold(["phases.*.atoms.*.biso", "instrument.geometry.sample_displacement"])
base.tie_equal(["instrument.geometry.axial_sl", "instrument.geometry.axial_hl"])
res_base = base.fit(data, plan="lab_calibrate", two_theta_limits=LIMITS)

final = base.branch()                          # same history; the branch adds one stage
res_final = final.run_stage(data, rx.Stage(name="roughness",
                            turn_on=["instrument.geometry.surface_roughness.*"]), two_theta_limits=LIMITS)
freed = rx.report.compare_freed(base, final)
for p in freed.freed:
    print(f"{p.path:45s} {p.value:8.4f} ± {p.esd:.4f}   t = {p.t_ratio:+.1f} (vs held value {p.held_at})")
print(f"ΔBIC at N/f² = {freed.delta_bic:.0f}   (N = {freed.n_points}, N_eff = {freed.n_effective:.0f})")
```

instrument.geometry.surface_roughness.c         3.5971 ± 0.3699   t = +9.7 (vs held value 0.0)
instrument.geometry.surface_roughness.tau       0.0441 ± 0.0071   t = -0.8 (vs held value 0.05)
ΔBIC at N/f² = 327   (N = 3039, N_eff = 154)

ΔBIC of about +330 at the effective N is decisive: roughness pays for itself many times over. The strength
coefficient `c` is about 10 standard errors from zero. (`tau` is measured against its default starting value,
0.05, not against zero, so its t-ratio is not a test of anything.)

The cell above already contains the two choices for the parameter pairs the first fit could not separate:

* **Axial divergence: `tie_equal(axial_sl, axial_hl)`.** One number for S/L = H/L is what the data can
  measure. GSAS-II makes the same choice with its single `SH/L` term (it models the sum).
* **Zero vs displacement: hold the displacement at 0.** With ρ = 0.997 even with the cell held, one of them
  has to carry the whole position offset. We let the zero carry it and hold the displacement, because
  displacement is a property of each mounted specimen and is refined again for every sample in
  `lab_sample_refine`. The price: this zero includes whatever height error this LaB6 mount had.

## 6. The calibrated fit

```
print(res_final)
```

RefinementResult: converged (rietveld)
  stage roughness: converged (18 evals, ftol=solver default), max|Δθ|/esd=0.000
  diagnostics: 2 unresolved
    WARNING HIGH_CORRELATION: instrument.geometry.surface_roughness.c ~ instrument.geometry.surface_roughness.tau (ρ=-0.996) — consider fixing one of the correlated parameters
    WARNING PATTERN_UNDERSAMPLED: 4.3 steps across the FWHM (median over 13 fitted peaks) — below the 5 the guidelines ask for — a data-collection limit, not a refinement one: the integrated intensities were not measured finely enough and no choice made here recovers them. Re-collect at a step size near FWHM/5 if the intensities have to be quotable
  provenance: rietx 1.9.0, backend=numpy, solver=lm
  Rwp 0.0445 / Rexp 0.0169 (GoF 2.62), Rp 0.0302, χ² 6.9, DW 0.56

Remaining diagnostics:

* **`HIGH_CORRELATION` between the two Pitschke parameters (ρ = −0.996).** Only their combination (how much
  low-angle intensity is lost) is measured. Neither number is quoted alone and neither is saved: roughness is a
  property of this specimen, not of the instrument.
* **`PATTERN_UNDERSAMPLED`** remains, as it must.

```
rep_final = final.report(plan="lab_calibrate")
print(rep_final.summary)
print()
for a in rep_final.suggested_actions:
    print(f"suggested: {a.kind} (confidence {a.confidence:.2f}): {a.rationale[:160]}...")
```

Rwp=0.0445 GoF=2.62; 11 regions, top 11 shown (78% of χ²); 16 unmatched observed peak(s); fitted instrument.zero_shift = 0.0241863 stands 69σ from 0 but is exchangeable with the held instrument.geometry.sample_transparency (R² = 0.9548) (and 1 more held candidate(s), see identifiability.exchanges) — this fit cannot tell which is physical; resolve it by measurement, never by freeing both into one fit (that is a ridge): fit each of the pair alone with the other held at its null and compare χ²; a χ² gap of ≥ 10% means the data has chosen — the winning rival's fit is the answer, quoted without caveat; a smaller gap means the pair is genuinely unresolved: fix it by protocol (a calibrant-fixed zero, a wider window) or say the data has not chosen; the combination 0.76·instrument.geometry.surface_roughness.tau −0.63·instrument.geometry.surface_roughness.c +0.14·phases.0.scale is unconstrained at the 7.0e-04 level — these parameters trade freely and their individual esds are not independent; Layer 1 on 5/8 regions, 1 active suggestion(s)

suggested: add_impurity_phase (confidence 0.80): 5 observed peak(s) have no calculated reflection nearby and are not accounted for by the peak-position evidence, the strongest at 37.820° at 17σ.  If the extra ...
suggested: refine_axial_asymmetry (confidence 0.50): axial-divergence shape term is significant in 1 low-angle region(s)...

```
rx.viz.plot_result(res_final, figsize=(9, 4.5), dpi=110, title="LaB6, calibrated: Pitschke roughness, Biso 0.3 Å²")
```

```
fig, axes = plt.subplots(1, 3, figsize=(13, 3.6))
for ax, (lo, hi) in zip(axes, [(20.8, 22.0), (36.9, 38.2), (66.9, 68.2)]):
    m = (np.asarray(res_final.two_theta) > lo) & (np.asarray(res_final.two_theta) < hi)
    x = np.asarray(res_final.two_theta)[m]
    obs, calc = np.asarray(res_final.y_obs)[m], np.asarray(res_final.y_calc)[m]
    ax.plot(x, obs, "o", ms=3, color="0.25", label="observed")
    ax.plot(x, calc, color="#eb6834", lw=1.5, label="calculated")
    ax.plot(x, obs - calc + 0.9 * obs.min() - 0.05 * obs.max(), color="0.5", lw=1, label="obs − calc (offset)")
    ax.set_title(f"{lo}-{hi}°", fontsize=10, loc="left"); ax.set_xlabel("2θ (deg)")
    ax.spines[["top", "right"]].set_visible(False)
axes[0].set_ylabel("counts"); axes[0].legend(frameon=False, fontsize=8)
plt.tight_layout()
```

Reading the plot: the strong lines are now well fitted. What remains is (left) a small low-angle asymmetry on
(100), the region behind the `refine_axial_asymmetry` suggestion, and (right) a peak-shape residual at the
top and sides of the high-angle Kα1/Kα2 pairs, where only about four points cover each FWHM.

### The "unmatched peaks" are not an impurity

The report lists unmatched observed peaks and suggests `add_impurity_phase`. Before believing it, compare each
one with where LaB6 puts its lines, both the Kα1 lines and their **Cu Kβ** copies (λ from rietx's own NIST
table, not typed in).

```
from rietx.crystallography.dispersion import edges
kbeta = next(a["kbeta"] for a in rx.capabilities().model_dump()["anodes"] if a["name"] == "CuKa")
a0 = 4.157597
hkls = [(1,0,0),(1,1,0),(1,1,1),(2,0,0),(2,1,0),(2,1,1),(2,2,0),(2,2,1),(3,1,0)]
d = {h: a0 / np.sqrt(sum(i * i for i in h)) for h in hkls}
lines = {f"{h} Kα1": 2 * np.degrees(np.arcsin(1.5405929 / (2 * dd))) for h, dd in d.items()}
lines.update({f"{h} Kβ": 2 * np.degrees(np.arcsin(kbeta / (2 * dd))) for h, dd in d.items()})
print(f"Cu Kβ = {kbeta} Å")
print(" unmatched 2θ   height/σ   nearest LaB6 line          Δ (deg)")
for u in sorted((u for u in rep_final.unmatched if u.kind == "unmatched_obs"), key=lambda u: u.two_theta):
    name, pos = min(lines.items(), key=lambda kv: abs(kv[1] - u.two_theta))
    print(f"   {u.two_theta:7.2f}    {u.height_over_sigma:6.1f}     {name:22s} {u.two_theta - pos:+.2f}")

# Where the Ni filter's K edge cuts the white radiation diffracted by the strongest line, (110).
lam_edge = 12398.42 / edges("Ni")[0]          # rietx locates the edge to about 0.4 %
print()
print(f"Ni K edge ≈ {lam_edge:.3f} Å -> (110) white-radiation cut-off at 2θ ≈ "
      f"{2 * np.degrees(np.arcsin(lam_edge / (2 * d[(1,1,0)]))):.2f}°")
```

Cu Kβ = 1.392234 Å
 unmatched 2θ   height/σ   nearest LaB6 line          Δ (deg)
     21.63       6.0     (1, 0, 0) Kα1          +0.28
     27.41       7.0     (1, 1, 0) Kβ           +0.02
     29.43       6.9     (1, 1, 0) Kα1          -0.95
     29.55       5.3     (1, 1, 0) Kα1          -0.83
     30.67       7.0     (1, 1, 0) Kα1          +0.29
     31.46       5.1     (1, 1, 0) Kα1          +1.08
     37.35      14.0     (1, 1, 1) Kα1          -0.09
     37.82      16.7     (1, 1, 1) Kα1          +0.39
     37.92      10.2     (1, 1, 1) Kα1          +0.48
     43.43       8.8     (2, 0, 0) Kα1          -0.07
     43.90       5.2     (2, 1, 0) Kβ           -0.07
     44.00      10.2     (2, 1, 0) Kβ           +0.03
     48.72       9.6     (2, 1, 0) Kα1          -0.23
     48.88      15.6     (2, 1, 0) Kα1          -0.07
     53.73       7.2     (2, 1, 1) Kα1          -0.24
     67.20       7.8     (2, 2, 1) Kα1          -0.33

Ni K edge ≈ 1.485 Å -> (110) white-radiation cut-off at 2θ ≈ 29.26°

Three kinds of match:

* **Kβ leakage.** 27.41° and 44.0° sit within 0.03° of the Cu Kβ copies of (110) and (210): the Ni filter lets a
  little Kβ through. That is normal for a filtered tube and does not belong in an instrument profile that will be
  reused on other specimens.
* **The white-radiation foot of the strongest line.** 29.4 to 31.5° lies within about 1° of (110), the
  strongest line by far. Bremsstrahlung diffracted by (110) at wavelengths longer than the Ni K edge passes the
  filter, which puts a low, broad foot on that line starting near 29.3°, where the edge cuts it off. A
  characteristic-line model has nothing for it.
* **Tails of strong LaB6 lines.** The rest sit 0.1 to 0.5° from a strong Kα1 line, on the flanks the zoomed
  plots show: residual peak-shape misfit on undersampled peaks.

So the honest reading is: no impurity phase, a small Kβ leak, white radiation under the strongest line, and a
peak-shape limit set by the step size.

## 7. Which held cell? And a side-by-side with GSAS-II

GSAS-II held a = 4.15695 Å, close to the 660-series certificates, where we held the CIF's 4.157597 Å. A fair
comparison holds the same cell, so we calibrate at both. GSAS-II's `SH/L` is one combined number, (S + H)/L,
so it compares with the **sum** of rietx's two equal axial terms.

```
def calibrated(a_cell):
    with warnings.catch_warnings():
        warnings.simplefilter("ignore")
        structure, instrument = build_lab6(roughness=RoughnessPitschke())
    structure.phases[0].cell.a.value = a_cell
    r = rx.Refinement(structure, instrument)
    r.hold(["phases.*.atoms.*.biso", "instrument.geometry.sample_displacement"])
    r.tie_equal(["instrument.geometry.axial_sl", "instrument.geometry.axial_hl"])
    r.fit(data, plan="lab_calibrate", two_theta_limits=LIMITS)
    return r.run_stage(data, rx.Stage(name="roughness", turn_on=["instrument.geometry.surface_roughness.*"]),
                       two_theta_limits=LIMITS)

runs = {"rietx, CIF cell": (4.157597, res_final), "rietx, GSAS-II cell": (4.15695, calibrated(4.15695))}
print(f"{'':24s}{'held a (Å)':>11s}{'zero (deg)':>18s}{'S/L + H/L':>18s}{'W (deg²)':>10s}{'GoF':>7s}{'DW':>7s}")
for name, (a_cell, r) in runs.items():
    v = {p.path: p for p in r.parameters}
    z, sl, w = v["instrument.zero_shift"], v["instrument.geometry.axial_sl"], v["instrument.profile.w"]
    print(f"{name:24s}{a_cell:11.6f}{z.value:11.4f} ± {z.stderr:.4f}{2*sl.value:11.4f} ± {2*sl.stderr:.4f}"
          f"{w.value:10.5f}{r.statistics.gof:7.2f}{r.statistics.durbin_watson:7.2f}")
print(f"{'GSAS-II (test.lst)':24s}{4.15695:11.5f}{0.022947:11.4f} ± 0.0003{0.046315:11.4f} ± 0.0004"
      f"{'':>10s}{gsas['gof']:7.2f}{gsas['durbin_watson']:7.3f}")
print("GSAS-II Biso (Å²) La, B:", {k: round(8 * np.pi**2 * v, 2) for k, v in gsas["phases"]["B6 La"]["uiso"].items()}, "; rietx: 0.3 held, roughness refined")
```

                         held a (Å)        zero (deg)         S/L + H/L  W (deg²)    GoF     DW
rietx, CIF cell            4.157597     0.0242 ± 0.0004     0.0467 ± 0.0006   0.00120   2.62   0.56
rietx, GSAS-II cell        4.156950     0.0147 ± 0.0003     0.0421 ± 0.0006   0.00182   2.30   0.60
GSAS-II (test.lst)          4.15695     0.0229 ± 0.0003     0.0463 ± 0.0004             5.36  0.172
GSAS-II Biso (Å²) La, B: {'La': -1.49, 'B': -0.89} ; rietx: 0.3 held, roughness refined

What this says:

* **The data prefer the certificate-like cell.** Holding 4.15695 Å instead of the CIF value lowers χ² by about
  30 % (GoF 2.62 → 2.30). A cell error is not exactly a zero error (one shifts lines as tan θ, the other by a
  constant), so a wrong held cell leaves a position residual that the widths and shape terms then absorb. That
  is evidence, though not proof, that this specimen is a 660-series standard and that the CIF value is the
  wrong reference for it.
* **The zero shift depends on the held cell**: 0.024° with the CIF cell, 0.015° with the GSAS-II cell. Any
  absolute lattice parameter measured later with this calibration inherits that choice.
* **Against GSAS-II at the same held cell**, the zero differs by about 0.008° and the axial divergence by about
  9 %. With the CIF cell, rietx happens to land within 0.002° and 1 % of GSAS-II's numbers, so that closer
  match is partly coincidence: zero, axial divergence and the held cell trade against each other, and the two
  codes model the specimen differently (roughness against negative B) on peaks that are undersampled. Read
  instrument constants from two codes as agreeing to roughly this level, not to their esds. The fit quality
  differs where the models differ: GoF 2.3 against 5.4, Durbin-Watson 0.6 against 0.17.

**What we save.** As planned, the saved profile uses the CIF cell, because the lot is unknown. If you can
confirm the lot, refit with its certified cell; the evidence above suggests that will give a better
calibration.

## 8. Save the instrument profile

`rx.save_instrument_profile` writes the calibrated **instrument** only: wavelengths and the refined Kα2 ratio,
widths, axial divergence, zero shift, and the geometry. The specimen-side terms (roughness, displacement,
background, structure) are not instrument properties and are not saved.

```
calibrated_instrument = final.fitted_instrument
rx.save_instrument_profile(calibrated_instrument, "lab_profile.json")
reloaded = rx.load_instrument_profile("lab_profile.json")
g, p = reloaded.geometry, reloaded.profile
print("goniometer radius:", g.goniometer_radius_mm, "mm   roughness saved:", g.surface_roughness)
print("U V W X Y:", [round(getattr(p, k).value, 5) for k in "uvwxy"])
print("axial S/L = H/L:", round(g.axial_sl.value, 4), "  zero:", round(reloaded.zero_shift.value, 4),
      "  Kα2/Kα1:", round(reloaded.source.lines[1].weight.value, 3))
```

goniometer radius: 250.0 mm   roughness saved: None
U V W X Y: [-0.01177, 0.01005, 0.0012, 0.01605, 0.03579]
axial S/L = H/L: 0.0234   zero: 0.0242   Kα2/Kα1: 0.467

## Summary

| Step | What rietx said | What we did |
|---|---|---|
| First fit, Biso free | `BISO_NEGATIVE`, GoF 4.6, DW 0.17 (GSAS-II: same) | looked for what B was absorbing |
| Biso held at 0.3 Å² | GoF 7.8; Layer 1: intensity too strong at low angle, too weak at high | tested three causes |
| Rival causes | roughness GoF 2.3, variable slit 4.7; Le Bail gap 3.1 → 1.05 | adopted Pitschke roughness (ΔBIC ≈ +330) |
| S/L vs H/L | `FLAT_DIRECTION`, ρ = −1 | `tie_equal`, as GSAS-II does |
| zero vs displacement | ρ = 0.999 even with the cell held | held displacement, zero carries the offset |
| Unmatched peaks | `add_impurity_phase` | Kβ leakage, white radiation, peak tails: no impurity |
| Held cell | CIF value vs 4.15695 Å: GoF 2.62 vs 2.30 | saved with the CIF cell (lot unknown), flagged |

**Caveats to carry forward.**

1. The held cell is the CIF value, not a certified one. The data prefer 4.15695 Å (χ² about 30 % lower), and
   the zero shift moves by 0.009° between the two choices.
2. The scan is undersampled (4.3 steps per FWHM), which limits the peak-shape calibration.
3. This profile belongs to the instrument that measured this LaB6 (250 mm radius, RAW v1 file from 2018).
   It is only valid for data from the same instrument and optics. Notebook 02 checks whether that holds for
   the Al2O3/Si scans.

**Provenance.**

```
print(res_final.provenance)
```

Provenance
  package_version: '1.9.0'
  schema_version: '0.55'
  backend: 'numpy'
  dtype: 'float64'
  solver: 'lm'
  report_thresholds_version: '1.12'
  created_utc: '2026-10-23T17:58:11Z'

File: scripted refinement (rietx)/02_Al2O3_Si_quantitative_phase_analysis.ipynb
# 02. Quantitative phase analysis of a weighed 90/10 Al2O3/Si mixture

**Goal.** Measure the weight fractions in a mixture prepared as 90 wt% Al2O3 (corundum) and 10 wt% Si, using
the instrument profile from notebook 01 and `plan="lab_sample_refine"`, and compare with the existing GSAS-II
refinement of the same scan.

**Data.** `refinement examples/90Al2O3_10Si/`: `Al2O390_Si10.raw` (Bruker D2 Phaser, Cu Kα, 10 to 81° 2θ),
`Al2O3.cif`, `Si.cif`, and the GSAS-II result `refinement/test.lst`. Later we also use
`refinement examples/Al2O3_Si_SiO2/` and its GSAS-II refinement `test_amorphous.lst`.

**The teaching point.** rietx and GSAS-II agree with each other to about 0.1 wt%, and both say the mixture is
about 96.8 / 3.2 wt%, not 90 / 10. Two codes agreeing is not the same as being right. The second half of this
notebook works out *why* the Rietveld answer disagrees with the balance, and which explanations the data rule
in or out.

```
from pathlib import Path
import warnings
import numpy as np
import matplotlib.pyplot as plt
import rietx as rx
from gsas_lst import read_lst
%matplotlib inline

# show warnings in full, without the temporary file path of the cell that raised them
warnings.formatwarning = lambda msg, cat, *args, **kw: f"{cat.__name__}: {msg}\n"

DATA = Path("../refinement examples/90Al2O3_10Si")
PATTERN = DATA / "Al2O390_Si10.raw"
WEIGHED = {"Al2O3": 90.0, "Si": 10.0}           # wt%, as prepared

def show_diagnostics(result):
    for d in result.diagnostics:
        print(f"[{d.level.upper()}] {d.code}  {', '.join(d.where)}")
        print("    ", d.message)

def load_structure():
    """Al2O3 + Si, joined into one Structure, with readable phase names."""
    al2o3, si = rx.Structure.from_cif(DATA / "Al2O3.cif"), rx.Structure.from_cif(DATA / "Si.cif")
    structure = rx.Structure(phases=[*al2o3.phases, *si.phases])
    structure.phases[0].name, structure.phases[1].name = "Al2O3", "Si"
    return structure

def wt(result):
    return {p.name: 100 * p.weight_fraction for p in result.qpa.phases}

print("rietx", rx.__version__)
```

rietx 1.9.0

## 1. The pattern, and a question about the instrument profile

Before reusing a calibration, check that it belongs to this instrument. The LaB6 profile from notebook 01 was
measured on a 250 mm goniometer (RAW v1 file, 2018). This scan comes from a Bruker D2 Phaser (RAW v4 file
written by DIFFRAC in 2021; the screenshot in the data folder shows the D2 software), whose goniometer radius
is 141 mm. Different instruments have different instrument functions. The quickest test is to compare peak
widths.

```
data = rx.read_pattern(PATTERN)
LIMITS = (float(min(data.two_theta)), float(max(data.two_theta)))
print({k: v for k, v in data.metadata.items() if k in ("format", "anode", "wavelength", "wavelength_alpha2")})
data.plot(title="Al2O390_Si10.raw", dpi=100)
```

{'format': 'bruker_raw', 'anode': 'Cu', 'wavelength': '1.54184', 'wavelength_alpha2': '1.54439'}

```
lab6 = rx.read_pattern("../refinement examples/LaB6/LaB6_Jan2018.raw")
probe = rx.Instrument.bragg_brentano(radiation="CuKa")
def strongest(d, n):
    return sorted(rx.pick_peaks(d, probe).peaks, key=lambda p: -p.intensity)[:n]
print("LaB6, 250 mm instrument:", [(round(p.two_theta, 2), round(p.fwhm, 3)) for p in strongest(lab6, 6)])
print("This scan, D2 Phaser:   ", [(round(p.two_theta, 2), round(p.fwhm, 3)) for p in strongest(data, 12)])
```

LaB6, 250 mm instrument: [(30.4, 0.07), (48.97, 0.075), (37.45, 0.076), (21.36, 0.08), (67.56, 0.076), (54.0, 0.076)]

This scan, D2 Phaser:    [(43.33, 0.138), (35.13, 0.123), (57.48, 0.163), (25.56, 0.119), (25.56, 0.119), (52.52, 0.176), (37.75, 0.143), (68.16, 0.207), (68.18, 0.171), (68.16, 0.217), (66.47, 0.223), (28.44, 0.061)]

Si (111) at 28.44° is **0.061°** wide on the D2, narrower than any LaB6 line on the calibration instrument
(0.070 to 0.080°). The Al2O3 lines are 0.12 to 0.22° wide, so the corundum carries real sample broadening.

A calibrated instrument profile is a *lower bound* on every peak width, because `lab_sample_refine` can only
add sample broadening on top of it. If the profile is broader than the sharpest peaks, the fit cannot narrow
them, and it will say so. We load the profile as instructed, see what rietx reports, and then test whether
the mismatch matters for the number we want (the phase fractions).

## 2. `lab_sample_refine` with the LaB6 profile

```
instrument = rx.load_instrument_profile("lab_profile.json")
instrument.background = rx.auto_background(data, kind="chebyshev", two_theta_limits=LIMITS)
ref = rx.Refinement(load_structure(), instrument)
result = ref.fit(data, plan="lab_sample_refine", two_theta_limits=LIMITS)
print(result)
```

UserWarning: BACKGROUND_ORDER_AT_CAP: the Chebyshev order scan returned its cap, 16 terms, with BIC still falling: Durbin-Watson d on the 3757 masked channels was 1.038 at the last order, short of the 1.8 stop, so the order was not chosen by the data. A higher max_order is not the cure: d under the stop at every order is profile misfit leaking into the masked channels.  Read the fit's BACKGROUND_ABSORPTION, or use the penalised P-spline (kind='pspline').

RefinementResult: converged (rietveld)
  stage scale_bkg: converged (2 evals, ftol=1e-06)
  stage disp: converged (16 evals, ftol=1e-06)
  stage cell: converged (24 evals, ftol=1e-06)
  stage sample_profile: converged (9 evals, ftol=1e-06)
  stage biso: converged (8 evals, ftol=1e-06)
  stage roughness: converged (5 evals, ftol=solver default), max|Δθ|/esd=0.000
  diagnostics: 5 unresolved
    WARNING FLOOR_HIT: phases.0.gauss_size refined to its floor (ρ=+0.139) — the data push this parameter below zero, where it cannot go. The usual reasons are a phase or term the data do not support, a width the instrument already supplies, or, for a displacement parameter, absorption or a wrong species or occupancy. Fix it at 0
    WARNING FLOOR_HIT: phases.0.gauss_strain refined to its floor (ρ=+0.119) — the data push this parameter below zero, where it cannot go. The usual reasons are a phase or term the data do not support, a width the instrument already supplies, or, for a displacement parameter, absorption or a wrong species or occupancy. Fix it at 0
    WARNING FLOOR_HIT: phases.1.lor_size refined to its floor (ρ=+0.021) — the data push this parameter below zero, where it cannot go. The usual reasons are a phase or term the data do not support, a width the instrument already supplies, or, for a displacement parameter, absorption or a wrong species or occupancy. Fix it at 0
    WARNING FLOOR_HIT: phases.1.gauss_size refined to its floor (ρ=+0.108) — the data push this parameter below zero, where it cannot go. The usual reasons are a phase or term the data do not support, a width the instrument already supplies, or, for a displacement parameter, absorption or a wrong species or occupancy. Fix it at 0
    WARNING FLOOR_HIT: phases.1.gauss_strain refined to its floor (ρ=+0.026) — the data push this parameter below zero, where it cannot go. The usual reasons are a phase or term the data do not support, a width the instrument already supplies, or, for a displacement parameter, absorption or a wrong species or occupancy. Fix it at 0
  provenance: rietx 1.9.0, backend=numpy, solver=lm
  Rwp 0.1099 / Rexp 0.0686 (GoF 1.60), Rp 0.0804, χ² 2.6, DW 0.84

Reading the diagnostics:

* **`FLOOR_HIT` on every Si width term** (`lor_size`, `gauss_size`, `gauss_strain`) and on two of the Al2O3
  terms. The data push the sample broadening below zero, exactly as the width comparison predicted: the
  transferred instrument profile is already as broad as Si's peaks. So **no size or strain number from this
  fit means anything**, and `result.microstructure` should not be quoted.
* The `roughness` stage of the plan does nothing here, because no roughness model is declared.

Now the deliverable. For QPA, rietx's §4b says to read the fractions together with the background-absorption
check and any scale or ZMV code, never "Rwp stopped falling".

```
report = ref.report(plan="lab_sample_refine")
print(ref.summary(deliverable="qpa", report=report))
```

Refinement.summary: converged (rietveld)
  stage scale_bkg: converged (2 evals, ftol=1e-06)
  stage disp: converged (16 evals, ftol=1e-06)
  stage cell: converged (24 evals, ftol=1e-06)
  stage sample_profile: converged (9 evals, ftol=1e-06)
  stage biso: converged (8 evals, ftol=1e-06)
  stage roughness: converged (5 evals, ftol=solver default), max|Δθ|/esd=0.000
  diagnostics: 5 unresolved
    WARNING FLOOR_HIT: phases.0.gauss_size refined to its floor (ρ=+0.139) — the data push this parameter below zero, where it cannot go. The usual reasons are a phase or term the data do not support, a width the instrument already supplies, or, for a displacement parameter, absorption or a wrong species or occupancy. Fix it at 0
    WARNING FLOOR_HIT: phases.0.gauss_strain refined to its floor (ρ=+0.119) — the data push this parameter below zero, where it cannot go. The usual reasons are a phase or term the data do not support, a width the instrument already supplies, or, for a displacement parameter, absorption or a wrong species or occupancy. Fix it at 0
    WARNING FLOOR_HIT: phases.1.lor_size refined to its floor (ρ=+0.021) — the data push this parameter below zero, where it cannot go. The usual reasons are a phase or term the data do not support, a width the instrument already supplies, or, for a displacement parameter, absorption or a wrong species or occupancy. Fix it at 0
    WARNING FLOOR_HIT: phases.1.gauss_size refined to its floor (ρ=+0.108) — the data push this parameter below zero, where it cannot go. The usual reasons are a phase or term the data do not support, a width the instrument already supplies, or, for a displacement parameter, absorption or a wrong species or occupancy. Fix it at 0
    WARNING FLOOR_HIT: phases.1.gauss_strain refined to its floor (ρ=+0.026) — the data push this parameter below zero, where it cannot go. The usual reasons are a phase or term the data do not support, a width the instrument already supplies, or, for a displacement parameter, absorption or a wrong species or occupancy. Fix it at 0
  layer0/1: Rwp=0.1099 GoF=1.60; 21 regions, top 15 shown (56% of χ²); 1 unmatched observed peak(s); remaining 6 regions carry 2% of χ²; Layer 1 abstained — regions carrying 56% of χ² misfit, but only 33% of that sits in regions the local gates accept (need 40%); Layer 1 abstains
    abstained: unreadable — regions carrying 56% of χ² misfit, but only 33% of that sits in regions the local gates accept (need 40%); Layer 1 abstains
    region 55.9-56.4°: 21% of χ², max|Δ|/σ=19.1
    region 47.2-47.6°: 6% of χ², max|Δ|/σ=10.3
    region 43.0-43.6°: 5% of χ², max|Δ|/σ=8.2
    unmatched obs peaks: 1
    serial correlation (DW): 0.84, esds inflated ×2.97
  next: free phases.0.atoms.0.dof.0, predicted ΔBIC +7.5 at N_eff 567 (Δχ² 306.8)
  deliverable: qpa
    background.absorption worst: phases.0.atoms.1.biso R²=0.16
    Al2O3: 0.968 ± 0.002
    Si: 0.032 ± 0.002
  protocol:
    plan: scale_bkg, disp, cell, sample_profile, biso, roughness
    held: 17 symmetry-locked, 18 user-fixed, 1 wavelength-blocked
    N points=5011, N reflections=25, effective obs=23
    σ source: Poisson √max(y,1)
  provenance: rietx 1.9.0, backend=numpy, solver=lm
  Rwp 0.1099 / Rexp 0.0686 (GoF 1.60), Rp 0.0804, χ² 2.6, DW 0.84
  visual check: call summary(plot='fit.png') or plot_for_vlm(result, report) to draw these regions

What the summary says:

* **Weight fractions: 96.8 ± 0.2 wt% Al2O3, 3.2 ± 0.2 wt% Si.** The esd is the fit's precision. It says nothing
  about accuracy, which is the subject of the rest of this notebook.
* **Background absorption**: the background can mimic at most 16 % of any structural parameter (an O Biso),
  under the 25 % at which `BACKGROUND_ABSORPTION` fires. The fractions are not being bent by the background.
* **Layer 1 abstained** (`unreadable`): too little of the misfit sits in regions the linear attribution can
  read. We fall back on Layer 0, the regions themselves.
* **Durbin-Watson 0.84, esds inflated ×3**: the residual is serially correlated; quote esds with that caveat.
* The single worst region, **55.9 to 56.4°, carries 21 % of χ²**. That is Si (311).

```
print(" region (deg)     χ² share   local Rwp   max |Δ|/σ")
for r in report.regions[:6]:
    print(f" {r.two_theta_lo:6.2f}-{r.two_theta_hi:6.2f}   {r.chi2_share:7.3f}    {r.local_rwp:7.3f}    {r.max_abs_delta_over_sigma:6.1f}")
rx.viz.plot_result(result, figsize=(10, 4.5), dpi=110, title="90/10 Al2O3/Si, lab_sample_refine")
```

 region (deg)     χ² share   local Rwp   max |Δ|/σ
  55.90- 56.41     0.211      0.424      19.1
  47.16- 47.56     0.062      0.278      10.3
  43.00- 43.59     0.051      0.078       8.2
  25.44- 25.78     0.047      0.099      11.6
  28.30- 28.66     0.038      0.145      10.0
  57.33- 57.81     0.030      0.073       5.6

## 3. Side by side with GSAS-II

The GSAS-II refinement in the repository used its own instrument parameters, refined U, V, W, X, Y and SH/L
on this pattern, and refined Uiso for every atom.

```
gsas = read_lst(DATA / "refinement" / "test.lst")
g_al, g_si = gsas["phases"]["Al2 O3"], gsas["phases"]["Si"]
v = {p.path: p for p in result.parameters}
s = result.statistics
biso = lambda u: 8 * np.pi**2 * u
rows = [
    ("Al2O3 (wt%)", f"{wt(result)['Al2O3']:.2f}", f"{100*g_al['weight_fraction']:.2f}"),
    ("Si (wt%)", f"{wt(result)['Si']:.2f}", f"{100*g_si['weight_fraction']:.2f}"),
    ("Al2O3 a (Å)", f"{v['phases.0.cell.a'].value:.5f}", f"{g_al['a']:.5f}"),
    ("Al2O3 c (Å)", f"{v['phases.0.cell.c'].value:.5f}", f"{g_al['c']:.5f}"),
    ("Si a (Å)", f"{v['phases.1.cell.a'].value:.5f}", f"{g_si['a']:.5f}"),
    ("Biso O, Al (Å²)", f"{v['phases.0.atoms.0.biso'].value:.2f}, {v['phases.0.atoms.1.biso'].value:.2f}",
     f"{biso(g_al['uiso']['O1']):.2f}, {biso(g_al['uiso']['Al1']):.2f}"),
    ("Biso Si (Å²)", f"{v['phases.1.atoms.0.biso'].value:.2f}", f"{biso(g_si['uiso']['Si']):.2f}"),
    ("GoF", f"{s.gof:.2f}", f"{gsas['gof']:.2f}"),
    ("Durbin-Watson", f"{s.durbin_watson:.2f}", f"{gsas['durbin_watson']:.3f}"),
    ("weighed (wt%)", "90 / 10", "90 / 10"),
]
print(f"{'':18s}{'rietx':>16s}{'GSAS-II':>16s}")
for name, a, b in rows:
    print(f"{name:18s}{a:>16s}{b:>16s}")
```

                             rietx         GSAS-II
Al2O3 (wt%)                  96.84           96.76
Si (wt%)                      3.16            3.24
Al2O3 a (Å)                4.76340         4.76178
Al2O3 c (Å)               13.00309        12.99872
Si a (Å)                   5.43402         5.43210
Biso O, Al (Å²)         2.52, 2.88      4.01, 3.82
Biso Si (Å²)                  2.60            3.01
GoF                           1.60            1.76
Durbin-Watson                 0.84           0.726
weighed (wt%)              90 / 10         90 / 10

The two codes agree on the fractions to about 0.1 wt%, on the cells to a few parts in 10⁴, and on fit quality.
They also agree on something worth noticing: **both refine displacement parameters far too large**, Biso
around 2.5 to 4 Å² for corundum and Si, where room-temperature values are about 0.2 to 0.5 Å². Since a phase's
intensity goes as scale × exp(−2B s²), B and scale trade, so this matters for QPA. We test it below.

## 4. Is the answer stable under the choices we made?

rietx's QPA rule: fractions must be stable when the analysis choices change. Three changes:

1. **Background**: P-spline instead of Chebyshev.
2. **Instrument**: drop the LaB6 profile entirely. Refine the instrument widths on this pattern, using Si as the
   internal width standard (Si sample broadening held at zero, Al2O3 broadening free), with the D2's 141 mm
   radius.
3. **Displacement parameters**: hold Biso at typical room-temperature values (O 0.30, Al 0.25, Si 0.47 Å²)
   instead of refining them.

```
def fit_with_profile(background="chebyshev", hold_b=None):
    inst = rx.load_instrument_profile("lab_profile.json")
    inst.background = rx.auto_background(data, kind=background, two_theta_limits=LIMITS)
    r = rx.Refinement(load_structure(), inst)
    if hold_b:
        r.set_values(hold_b); r.hold(list(hold_b))
    return r, r.fit(data, plan="lab_sample_refine", two_theta_limits=LIMITS)

def fit_self_calibrated():
    inst = rx.Instrument.bragg_brentano(radiation="CuKa", goniometer_radius_mm=141.0)
    inst.background = rx.auto_background(data, kind="chebyshev", two_theta_limits=LIMITS)
    h = float(np.median([p.fwhm for p in strongest(data, 12)]))
    inst.profile.w.value, inst.profile.x.value = (0.6 * h) ** 2, 0.6 * h
    plan = rx.RefinementPlan(stages=[
        rx.Stage(name="scale_bkg", turn_on=["phases.*.scale", "instrument.background.*"]),
        rx.Stage(name="zero", turn_on=["instrument.zero_shift"]),
        rx.Stage(name="cell", turn_on=["phases.*.cell.*"]),
        rx.Stage(name="profile_w", turn_on=["instrument.profile.w"]),
        rx.Stage(name="profile", turn_on=["instrument.profile.u", "instrument.profile.v",
                                          "instrument.profile.x", "instrument.profile.y"]),
        rx.Stage(name="al2o3_broadening", turn_on=["phases.0.lor_size", "phases.0.lor_strain"]),
        rx.Stage(name="biso", turn_on=["phases.*.atoms.*.biso"]),
    ])
    r = rx.Refinement(load_structure(), inst)
    return r, r.fit(data, plan=plan, two_theta_limits=LIMITS)

LITERATURE_B = {"phases.0.atoms.0.biso": 0.30, "phases.0.atoms.1.biso": 0.25, "phases.1.atoms.0.biso": 0.47}
variants = {
    "LaB6 profile, Chebyshev (above)": (ref, result),
    "LaB6 profile, P-spline": fit_with_profile("pspline"),
    "self-calibrated on this pattern": fit_self_calibrated(),
    "LaB6 profile, Biso held": fit_with_profile(hold_b=LITERATURE_B),
}
print(f"{'':34s}{'Al2O3':>8s}{'Si':>7s}{'GoF':>7s}   new diagnostic codes")
seen = {d.code for d in result.diagnostics}
for name, (r, res) in variants.items():
    w = wt(res)
    new = sorted({d.code for d in res.diagnostics} - seen)
    print(f"{name:34s}{w['Al2O3']:8.2f}{w['Si']:7.2f}{res.statistics.gof:7.2f}   {new}")
```

UserWarning: BACKGROUND_ORDER_AT_CAP: the Chebyshev order scan returned its cap, 16 terms, with BIC still falling: Durbin-Watson d on the 3757 masked channels was 1.038 at the last order, short of the 1.8 stop, so the order was not chosen by the data. A higher max_order is not the cure: d under the stop at every order is profile misfit leaking into the masked channels.  Read the fit's BACKGROUND_ABSORPTION, or use the penalised P-spline (kind='pspline').

UserWarning: BACKGROUND_ORDER_AT_CAP: the Chebyshev order scan returned its cap, 16 terms, with BIC still falling: Durbin-Watson d on the 3757 masked channels was 1.038 at the last order, short of the 1.8 stop, so the order was not chosen by the data. A higher max_order is not the cure: d under the stop at every order is profile misfit leaking into the masked channels.  Read the fit's BACKGROUND_ABSORPTION, or use the penalised P-spline (kind='pspline').

                                     Al2O3     Si    GoF   new diagnostic codes
LaB6 profile, Chebyshev (above)      96.84   3.16   1.60   []
LaB6 profile, P-spline               96.82   3.18   1.61   []
self-calibrated on this pattern      96.83   3.17   1.52   ['CONSTRAINT_ACTIVE', 'RESOLUTION_NOT_POSITIVE', 'RESOLUTION_UNCONSTRAINED']
LaB6 profile, Biso held              96.38   3.62   2.49   ['HOLD_BLOCKED_PLAN']

* **Background and instrument choice move the fractions by less than 0.05 wt%.** Even dropping the LaB6
  calibration for a self-calibrated profile changes nothing that matters. The self-calibrated fit does raise
  `RESOLUTION_UNCONSTRAINED` and `RESOLUTION_NOT_POSITIVE`: refining U, V, W on a pattern dominated by
  Lorentzian width gives resolution terms that are not measurements. That is rietx telling you not to quote
  those widths, which we do not; we only use the fit as a cross-check on the fractions.
* **Holding Biso at physical values moves Si by about +0.5 wt%** (to about 3.6 %) and makes the fit worse
  (GoF 1.6 → 2.5). Something in this specimen depresses high-angle intensity in both phases, and the free B
  absorbs it. That is an unresolved systematic of about 0.5 wt%, five times larger than the agreement between
  the two codes, but still nowhere near the 6.8 wt% gap to the weighed composition.

So the 3.2 wt% is robust to how we model the pattern. Whatever is wrong is in the specimen or its preparation.

## 5. Why does the Rietveld answer disagree with the balance?

Three candidates are usually named: **amorphous content**, **microabsorption**, and **particle statistics**.
They leave different fingerprints, and the data can tell them apart.

### 5a. Amorphous content: the arithmetic rules it out

Rietveld QPA normalises the *crystalline* phases to 100 %. Treat the weighed Si as an internal standard (the
usual way to measure amorphous content): if the true Si fraction is S and Rietveld reports R_Si, the
crystalline mass is S / R_Si of the sample, and the amorphous fraction is 1 − S / R_Si.

```
S = WEIGHED["Si"] / 100
for name, R in [("rietx", wt(result)["Si"] / 100), ("GSAS-II", g_si["weight_fraction"])]:
    print(f"{name:8s} R_Si = {R:.4f}  ->  amorphous fraction = 1 - S/R_Si = {1 - S / R:+.2f}")
crystalline_si = (wt(result)["Si"] / wt(result)["Al2O3"]) / (S / (1 - S))
print(f"For Si to read this low through non-diffracting Si, only {100*crystalline_si:.0f} % of the Si mass could be crystalline.")
```

rietx    R_Si = 0.0316  ->  amorphous fraction = 1 - S/R_Si = -2.17
GSAS-II  R_Si = 0.0324  ->  amorphous fraction = 1 - S/R_Si = -2.09
For Si to read this low through non-diffracting Si, only 29 % of the Si mass could be crystalline.

The internal-standard formula gives an amorphous content of about **−200 %**, which is impossible. Amorphous
material anywhere *other* than the Si (an amorphous fraction in the alumina, for example) adds mass that does
not diffract, so it would make Si read **higher** than 10 %, not lower. The only way amorphous content lowers
the Si reading is for about two-thirds of the Si powder itself to be non-diffracting. Commercial micron-sized
Si carries a native oxide a few nanometres thick, which is far too little. Amorphous content is ruled out as
the main cause.

### 5b. Particle statistics: the fingerprint is in the individual Si reflections

Microabsorption and amorphous content scale **every** Si reflection by the same factor, which the fit absorbs
into the Si scale: the fit stays good and the fraction is wrong. Poor particle statistics (too few large Si
grains in the irradiated volume) instead make each reflection's intensity a lottery, so the
**reflection-to-reflection** ratio of observed to calculated intensity scatters.

To measure that ratio, we compute the pattern with the Si scale set to zero, subtract it from the observed
counts, and integrate what is left over each Si reflection, against the calculated Si intensity over the same
window. The counting error of each ratio comes from the observed σ. Si (222) is skipped: it is forbidden in
the diamond structure, so its calculated intensity is zero.

```
def si_reflection_ratios(r, res, phase_index=1, phase_name="Si"):
    tt = np.asarray(res.two_theta); yobs = np.asarray(res.y_obs); ycalc = np.asarray(res.y_calc)
    sig = np.asarray(res.sigma)
    path = f"phases.{phase_index}.scale"
    scale = next(p.value for p in r.parameters() if p.path == path)
    r.set_values({path: 0.0}); y_other = np.asarray(r.predict(tt)); r.set_values({path: scale})
    y_si = ycalc - y_other
    seen, out = set(), []
    for pos, hkl in sorted(zip(res.ticks[phase_name], res.tick_hkl[phase_name])):
        if tuple(hkl) in seen:        # each hkl appears once per emission line; keep the Kα1 one
            continue
        seen.add(tuple(hkl))
        m = (tt > pos - 0.35) & (tt < pos + 0.45)   # covers Kα1 and Kα2
        obs, calc = (yobs - y_other)[m].sum(), y_si[m].sum()
        if calc < 1e-3 * y_si.sum():  # (222) is forbidden in the diamond structure: nothing calculated
            continue
        out.append((tuple(hkl), pos, obs / calc, np.sqrt((sig[m] ** 2).sum()) / calc))
    return out

ratios = si_reflection_ratios(ref, result)
print(" hkl         2θ      obs/calc   counting error")
for hkl, pos, q, e in ratios:
    print(f" {str(hkl):10s}{pos:6.2f}    {q:6.2f}      ± {e:.2f}")
```

 hkl         2θ      obs/calc   counting error
 (1, 1, 1)  28.45      1.07      ± 0.01
 (2, 2, 0)  47.30      0.82      ± 0.01
 (3, 1, 1)  56.11      2.15      ± 0.02
 (4, 0, 0)  69.11      1.11      ± 0.07
 (3, 3, 1)  76.35      0.62      ± 0.05

```
fig, axes = plt.subplots(1, 2, figsize=(11, 3.4), gridspec_kw={"width_ratios": [1, 1.3]})
labels = ["".join(map(str, h)) for h, *_ in ratios]
q = np.array([x[2] for x in ratios]); e = np.array([x[3] for x in ratios])
ax = axes[0]
ax.errorbar(range(len(q)), q, yerr=e, fmt="o", ms=7, color="#2a78d6", lw=2, capsize=0)
ax.axhline(1, color="0.6", lw=1)
ax.set_xticks(range(len(q)), labels); ax.set_xlabel("Si reflection (hkl)")
ax.set_ylabel("observed / calculated"); ax.set_title("Si intensities scatter far beyond counting error", fontsize=10, loc="left")
ax.spines[["top", "right"]].set_visible(False); ax.grid(alpha=0.25, axis="y")
ax = axes[1]
tt = np.asarray(result.two_theta); m = (tt > 55.6) & (tt < 57.9)
ax.plot(tt[m], np.asarray(result.y_obs)[m], "o", ms=3, color="0.25", label="observed")
ax.plot(tt[m], np.asarray(result.y_calc)[m], color="#eb6834", lw=1.5, label="calculated")
ax.annotate("Si 311", (56.12, 1250), ha="center", fontsize=9); ax.annotate("Al2O3 116", (57.5, 3700), ha="center", fontsize=9)
ax.set_xlabel("2θ (deg)"); ax.set_ylabel("counts"); ax.legend(frameon=False, fontsize=8)
ax.set_title("the worst region: Si 311 observed about twice calculated", fontsize=10, loc="left")
ax.spines[["top", "right"]].set_visible(False)
plt.tight_layout()
```

Si (311) is observed at about **twice** its calculated intensity while (331) is at about two-thirds and (220)
at about four-fifths. The counting errors are a few percent, so this scatter is real. It is not a structural
error either: silicon's structure is about as certain as a structure gets. It is the signature of **poor particle
statistics**: a few large, randomly oriented Si grains, each contributing strongly to whichever reflection it
happens to satisfy. The scan's screenshot in the data folder shows the specimen was **not spun** (rotation
0 /min), which makes this much worse.

What this does to the fraction: with a handful of grains, the integrated Si intensity is a random draw, and the
mean of a few reflections can sit well below the true value. A factor of three is a lot, but not impossible
with coarse Si in a static flat plate. **Particle statistics is the leading explanation the data support**, and
it is testable: spin the specimen, grind or sieve the Si finer, and remeasure several independent mounts.
Their fractions will scatter if this is right.

### 5c. Microabsorption: real, but too small here

Brindley's correction depends on the difference between each phase's linear absorption coefficient and the
mixture's, times the particle radius. rietx computes the µ values from composition and density. We try Si
particles of 5, 20 and 50 µm radius in 1 µm alumina.

```
def fit_brindley(r_si_um, r_al_um=1.0):
    structure = load_structure()
    structure.phases[0].particle_radius_um = r_al_um
    structure.phases[1].particle_radius_um = r_si_um
    inst = rx.load_instrument_profile("lab_profile.json")
    inst.background = rx.auto_background(data, kind="chebyshev", two_theta_limits=LIMITS)
    return rx.Refinement(structure, inst).fit(data, plan="lab_sample_refine", two_theta_limits=LIMITS)

print(f"{'R_Si (µm)':>10s}{'µ_Si (1/cm)':>13s}{'µ_Al2O3':>9s}{'µR_Si':>8s}{'Si wt% corrected':>18s}   codes")
for r_si in (5, 20, 50):
    res_b = fit_brindley(r_si)
    al, si = res_b.qpa.phases
    codes = sorted({d.code for d in res_b.diagnostics if "BRINDLEY" in d.code or "MICRO" in d.code})
    print(f"{r_si:10d}{si.mu_cm:13.1f}{al.mu_cm:9.1f}{si.mu_r:8.3f}{100*si.weight_fraction_corrected:18.2f}   {codes}")
print("uncorrected Si wt%:", round(wt(result)["Si"], 2))
```

 R_Si (µm)  µ_Si (1/cm)  µ_Al2O3   µR_Si  Si wt% corrected   codes

UserWarning: BACKGROUND_ORDER_AT_CAP: the Chebyshev order scan returned its cap, 16 terms, with BIC still falling: Durbin-Watson d on the 3757 masked channels was 1.038 at the last order, short of the 1.8 stop, so the order was not chosen by the data. A higher max_order is not the cure: d under the stop at every order is profile misfit leaking into the masked channels.  Read the fit's BACKGROUND_ABSORPTION, or use the penalised P-spline (kind='pspline').

         5        151.5    125.5   0.076              3.22   ['BRINDLEY_OUTSIDE_REGIME']

UserWarning: BACKGROUND_ORDER_AT_CAP: the Chebyshev order scan returned its cap, 16 terms, with BIC still falling: Durbin-Watson d on the 3757 masked channels was 1.038 at the last order, short of the 1.8 stop, so the order was not chosen by the data. A higher max_order is not the cure: d under the stop at every order is profile misfit leaking into the masked channels.  Read the fit's BACKGROUND_ABSORPTION, or use the penalised P-spline (kind='pspline').

        20        151.5    125.5   0.303              3.39   ['BRINDLEY_OUTSIDE_REGIME']

UserWarning: BACKGROUND_ORDER_AT_CAP: the Chebyshev order scan returned its cap, 16 terms, with BIC still falling: Durbin-Watson d on the 3757 masked channels was 1.038 at the last order, short of the 1.8 stop, so the order was not chosen by the data. A higher max_order is not the cure: d under the stop at every order is profile misfit leaking into the masked channels.  Read the fit's BACKGROUND_ABSORPTION, or use the penalised P-spline (kind='pspline').

        50        151.5    125.5   0.758              3.77   ['BRINDLEY_OUTSIDE_REGIME']
uncorrected Si wt%: 3.16

For Cu Kα, Si (µ ≈ 152 cm⁻¹) and corundum (µ ≈ 125 cm⁻¹) absorb about equally, so the correction is small:
even 50 µm Si particles move Si only from 3.2 to 3.8 wt%. `BRINDLEY_OUTSIDE_REGIME` also fires: µR
above 0.05 is outside the range where Brindley's model is derived, and the round-robin literature found that
applying it there can make results worse. **Microabsorption cannot turn 10 wt% into 3 wt% in this mixture.**

### 5d. What is left on the list

* **Weighing, mixing and segregation.** Si (2.33 g/cm³) and corundum (3.99 g/cm³) can segregate in a loosely
  mixed or tapped powder, and a flat-plate mount samples only the top tens of micrometres. This cannot be
  tested from the pattern; it is tested by preparing and measuring replicate mounts.
* **The displacement-parameter systematic** from section 4 (about 0.5 wt%).

## 6. The Al2O3/Si/SiO2 sample: is there amorphous content to see?

The `Al2O3_Si_SiO2` scan was measured on the same D2 Phaser and refined in GSAS-II as `test_amorphous`. Its
weighed composition is not recorded in the repository, so it cannot calibrate an amorphous content. It does
teach something: fit it with the phases we expect and let rietx's report say what is missing.

```
DATA3 = Path("../refinement examples/Al2O3_Si_SiO2")
data3 = rx.read_pattern(DATA3 / "Al2O3_Si_SiO2.raw")
LIMITS3 = (float(min(data3.two_theta)), float(max(data3.two_theta)))
inst3 = rx.load_instrument_profile("lab_profile.json")
inst3.background = rx.auto_background(data3, kind="chebyshev", two_theta_limits=LIMITS3)
ref3 = rx.Refinement(load_structure(), inst3)
res3 = ref3.fit(data3, plan="lab_sample_refine", two_theta_limits=LIMITS3)
rep3 = ref3.report(plan="lab_sample_refine")
print(f"GoF {res3.statistics.gof:.2f}, DW {res3.statistics.durbin_watson:.2f}; fractions:",
      {k: round(v, 1) for k, v in wt(res3).items()})
for a in rep3.suggested_actions:
    print(f"suggested: {a.kind} (confidence {a.confidence:.2f}): {a.rationale[:200]}...")
um = sorted(u.two_theta for u in rep3.unmatched if u.kind == "unmatched_obs")
print(f"{len(um)} unmatched observed points, in clusters around:",
      sorted({round(x) for x in um}))
rx.viz.plot_result(res3, figsize=(10, 4.5), dpi=110, title="Al2O3_Si_SiO2 fitted with Al2O3 + Si only")
```

GoF 3.53, DW 0.18; fractions: {'Al2O3': 86.7, 'Si': 13.3}
suggested: add_impurity_phase (confidence 0.90): 31 observed peak(s) have no calculated reflection nearby and are not accounted for by the peak-position evidence, the strongest at 30.520° at 23σ.  If the extra lines are an unknown phase rather than ...
suggested: increase_background_flexibility (confidence 0.60): between the peak regions the residual is systematic rather than noise: χ²_red=4.4 over 3868 channels (27% of total χ²) at Durbin-Watson d=0.51 (2 = uncorrelated).  Layer 0's regions are peak clusters,...
suggested: reindex_or_recheck_cell (confidence 0.40): 10 of 13 misfitting region(s), carrying 9% of χ², have peak offsets beyond the linearisation radius (0.4·FWHM; the worst measures ≥7.0×FWHM — a lower bound, the saturated linear fit cannot see further...
55 unmatched observed points, in clusters around: [28, 30, 31, 32, 35, 36, 50, 51, 60, 61]

rietx asks for an impurity phase at confidence 0.9. The unmatched intensity sits in **broad peaks near 30.5,
35.5, 50.6 and 60.4°**. Amorphous silica would give a single broad hump near 22°; there is at most a faint rise
in the background there. These broad peaks index on a face-centred cubic, fluorite-type cell with
a ≈ 5.08 Å: (111), (200), (220) and (311).

Compare the GSAS-II model of this scan. It added **quartz** for the SiO2, which refined to 0.36 wt% because
there is no quartz in the pattern, and it did not model the broad phase:

```
g3 = read_lst(DATA3 / "refinement" / "test_amorphous.lst")
print(f"GSAS-II test_amorphous: wR {g3['wR']:.3f}, GOF {g3['gof']}, Durbin-Watson {g3['durbin_watson']}")
for name, ph in g3["phases"].items():
    print(f"  {name:6s} wt% {100*ph['weight_fraction']:6.2f}   Uiso {ph['uiso']}")
```

GSAS-II test_amorphous: wR 0.302, GOF 5.5, Durbin-Watson 0.061
  Al2 O3 wt%  88.66   Uiso {'O1': -1.85421, 'Al1': -1.99372}
  Si     wt%  10.98   Uiso {'Si': -0.49524}
  O2 Si  wt%   0.36   Uiso {'O1': 0.0, 'Si1': 0.0}

GSAS-II's fit has GOF 5.5 and Durbin-Watson 0.06, and its displacement parameters went to **Uiso ≈ −1.9 Å²**
(Biso ≈ −150 Å²): the refinement was compensating for a phase that was not in the model. Now add a hypothetical
fluorite-type phase (Fm-3m, cation at 0,0,0 and O at ¼,¼,¼, scattering as Zr) and let it refine.

```
P = rx.Parameter
fluorite = rx.Phase(
    name="fluorite (ZrO2-like)", space_group="F m -3 m",
    cell=rx.Cell(a=P(value=5.09), b=P(value=5.09), c=P(value=5.09),
                 alpha=P(value=90.0), beta=P(value=90.0), gamma=P(value=90.0)),
    atoms=[rx.Atom(label="Zr", species="Zr4+", x=P(value=0.0), y=P(value=0.0), z=P(value=0.0), biso=P(value=0.5)),
           rx.Atom(label="O", species="O2-", x=P(value=0.25), y=P(value=0.25), z=P(value=0.25), biso=P(value=1.0))])
fluorite.lor_size.value = 1.0                   # start broad: the peaks are about 1° wide
structure4 = load_structure(); structure4.phases.append(fluorite)
inst4 = rx.load_instrument_profile("lab_profile.json")
inst4.background = rx.auto_background(data3, kind="chebyshev", two_theta_limits=LIMITS3)
ref4 = rx.Refinement(structure4, inst4)
res4 = ref4.fit(data3, plan="lab_sample_refine", two_theta_limits=LIMITS3)
rep4 = ref4.report(plan="lab_sample_refine")
print(f"GoF {res3.statistics.gof:.2f} -> {res4.statistics.gof:.2f}; unmatched observed points "
      f"{len(um)} -> {sum(u.kind == 'unmatched_obs' for u in rep4.unmatched)}")
print("fluorite a =", round(next(p.value for p in res4.parameters if p.path == "phases.2.cell.a"), 4), "Å")
print("fractions:", {k: round(v, 1) for k, v in wt(res4).items()})
print("still unmatched near:", sorted({round(u.two_theta, 1) for u in rep4.unmatched if u.kind == "unmatched_obs"}))
print()
show_diagnostics(res4)
```

GoF 3.53 -> 1.50; unmatched observed points 55 -> 8
fluorite a = 5.0958 Å
fractions: {'Al2O3': 72.3, 'Si': 12.8, 'fluorite (ZrO2-like)': 14.9}
still unmatched near: [28.1, 28.2, 28.3, 31.3, 31.4, 31.5, 31.6, 31.7]

[WARNING] BACKGROUND_ABSORPTION  phases.2.scale
     the background can reproduce most of phases.2.scale (R²=0.41)
[WARNING] BACKGROUND_ABSORPTION  phases.2.scale
     the background can reproduce most of phases.2.scale (R²=0.41)
[WARNING] BACKGROUND_ABSORPTION  phases.2.scale
     the background can reproduce most of phases.2.scale (R²=0.41)
[WARNING] BACKGROUND_ABSORPTION  phases.2.scale
     the background can reproduce most of phases.2.scale (R²=0.42)
[WARNING] BACKGROUND_ABSORPTION  phases.2.atoms.0.biso
     the background can reproduce most of phases.2.atoms.0.biso (R²=0.52)
[WARNING] BACKGROUND_ABSORPTION  phases.2.scale
     the background can reproduce most of phases.2.scale (R²=0.43)
[WARNING] BACKGROUND_ABSORPTION  phases.2.atoms.1.biso
     the background can reproduce most of phases.2.atoms.1.biso (R²=0.40)
[WARNING] BACKGROUND_ABSORPTION  phases.2.atoms.0.biso
     the background can reproduce most of phases.2.atoms.0.biso (R²=0.52)
[WARNING] BACKGROUND_ABSORPTION  phases.2.scale
     the background can reproduce most of phases.2.scale (R²=0.43)
[WARNING] BACKGROUND_ABSORPTION  phases.2.atoms.1.biso
     the background can reproduce most of phases.2.atoms.1.biso (R²=0.40)
[WARNING] FLOOR_HIT  phases.0.gauss_size
     phases.0.gauss_size refined to its floor (ρ=+0.057)
[WARNING] FLOOR_HIT  phases.0.gauss_strain
     phases.0.gauss_strain refined to its floor (ρ=+0.065)
[WARNING] FLOOR_HIT  phases.1.lor_strain
     phases.1.lor_strain refined to its floor (ρ=+0.013)
[WARNING] FLOOR_HIT  phases.1.gauss_size
     phases.1.gauss_size refined to its floor (ρ=+0.064)
[WARNING] FLOOR_HIT  phases.1.gauss_strain
     phases.1.gauss_strain refined to its floor (ρ=+0.043)
[WARNING] FLOOR_HIT  phases.2.gauss_size
     phases.2.gauss_size refined to its floor (ρ=+0.048)
[WARNING] FLOOR_HIT  phases.2.gauss_strain
     phases.2.gauss_strain refined to its floor (ρ=+0.020)
[INFO] DATA_SUPPORT_LOW  
     4.8 effective observations per structural parameter (24.2 from 31 measured reflections, against 5 free) — the guideline is at least 3 and preferably 5

```
rx.viz.plot_result(res4, figsize=(10, 4.5), dpi=110, title="Al2O3_Si_SiO2 with a fluorite-type phase added")
```

Adding the fluorite phase drops GoF from 3.5 to 1.5 and removes most of the unmatched intensity. It refines to
a = 5.096 Å, a value typical of a stabilized (cubic or tetragonal) zirconia. The few points still unmatched sit
near **28.2° and 31.5°, the two strongest lines of monoclinic ZrO2**. A broad zirconia contribution with some
monoclinic ZrO2 is what wear debris from zirconia milling media looks like, so the most likely story is
contamination during grinding. That is a hypothesis: confirm it with the sample's preparation history or a
Zr-sensitive chemical analysis (XRF, EDS).

The diagnostics say what **not** to quote:

* **`BACKGROUND_ABSORPTION`** on the fluorite scale and Biso (R² 0.4 to 0.5): its peaks are so broad that the
  background can imitate them. Its 15 wt% is biased and is not a measurement.
* **`FLOOR_HIT`** on width terms again, as with the 90/10 sample: the LaB6 profile is too broad for this
  instrument.
* The sample displacement is exchangeable with the held zero shift: positions are not trustworthy at the
  0.01° level here.

**On amorphous SiO2**: the faint rise near 22° is consistent with a little amorphous silica, but it is carried
by the background, and with an unknown recipe and an internal standard (Si) that we have just shown reads
three times too low, no amorphous fraction can be measured from this pattern. Measuring amorphous content
needs a fine, well-characterized internal standard of known mass fraction.

Finally, the per-reflection test from section 5b on this second mount, measured on the same instrument:

```
print(" hkl         2θ      obs/calc   counting error")
for hkl, pos, q, e in si_reflection_ratios(ref4, res4):
    print(f" {str(hkl):10s}{pos:6.2f}    {q:6.2f}      ± {e:.2f}")
```

 hkl         2θ      obs/calc   counting error

 (1, 1, 1)  28.53      1.04      ± 0.01
 (2, 2, 0)  47.38      1.10      ± 0.01
 (3, 1, 1)  56.19      0.93      ± 0.01
 (4, 0, 0)  69.18      1.02      ± 0.04
 (3, 3, 1)  76.42      1.03      ± 0.03

Here every Si reflection sits within 10 % of its calculated intensity. So the large scatter in the 90/10 mount
is not a property of the Si structure model, the profile, or the instrument: it belongs to that particular
specimen, which is what poor particle statistics predicts. (This mount's Si/Al2O3 ratio is also far higher than
the 90/10 mount's, but without its recipe we cannot say which one is closer to its weighed value.)

## Summary

| Question | Answer from the data |
|---|---|
| Do rietx and GSAS-II agree? | Yes: 96.8 / 3.2 wt% against 96.76 / 3.24 wt% |
| Is that answer stable to background and instrument choices? | Yes, within 0.05 wt% |
| Is it stable to the displacement parameters? | No: holding B at physical values gives Si ≈ 3.6 wt% (a 0.5 wt% systematic) |
| Is the LaB6 profile right for this instrument? | No: different instrument; Si peaks are narrower than the profile (`FLOOR_HIT`) |
| Amorphous content? | Ruled out as the main cause (it would raise the Si reading, not lower it) |
| Microabsorption? | Too small: µ(Si) ≈ µ(Al2O3) for Cu Kα; +0.6 wt% even for 50 µm Si |
| Particle statistics? | Supported: Si reflections scatter 0.6 to 2.1× calculated in the unspun 90/10 mount, but sit within 10 % in a second mount |
| Al2O3_Si_SiO2 | Missing phase is broad fluorite-type ZrO2-like material (plus some monoclinic), not quartz |

**What to do in the lab**: spin the specimen; use fine Si (a few µm) or a certified fine standard; prepare and
measure several independent mounts and report their spread; for amorphous content, add a known mass of a
fine internal standard.

```
print(result.provenance)
```

Provenance
  package_version: '1.9.0'
  schema_version: '0.55'
  backend: 'numpy'
  dtype: 'float64'
  solver: 'lm'
  report_thresholds_version: '1.12'
  created_utc: '2026-10-23T17:59:55Z'
